Repository: odartsi/Automated-Interpretation-Framework-AIF

# Automated Interpretation Framework (AIF)

An intelligent system for automatically interpreting X-ray diffraction (XRD) patterns in materials science. The framework evaluates multiple phase interpretations by combining statistical analysis, chemical composition matching, and large language model (LLM) evaluation to identify the most plausible interpretation of experimental XRD data.

## Overview

The Automated Interpretation Framework addresses a critical challenge in materials science: determining which phase interpretation is most likely correct when multiple valid interpretations exist for a single XRD pattern. The framework uses a Bayesian approach, combining multiple evidence sources to calculate posterior probabilities for each interpretation.

### Key Features

- **Multi-factor Evaluation**: Combines statistical fit quality, chemical composition balance, and thermodynamic plausibility
- **LLM-powered Analysis**: Uses GPT-4 to evaluate phase stability and synthesis plausibility based on experimental conditions
- **Iterative Phase Search**: Systematically explores phase combinations by excluding candidate phases to discover alternative interpretations
- **Comprehensive Scoring**: Calculates multiple metrics including RWP, peak matching scores, background analysis, and composition balance
- **Visualization**: Generates detailed plots showing interpretation probabilities, phase contributions, and fit quality

## How It Works

The framework evaluates interpretations using a Bayesian approach:

```
P(I_n | S) ∝ P(S | I_n) × P(I_n)
```

Where:
- **P(I_n | S)**: Posterior probability of interpretation I_n given spectrum S
- **P(S | I_n)**: Statistical likelihood (fit quality) - how well the interpretation fits the XRD pattern
- **P(I_n)**: Prior probability based on chemical and thermodynamic plausibility

### Evaluation Components

1. **Statistical Factor** (`statistical_factor.py`):
   - Performs XRD phase search and Rietveld refinement
   - Calculates RWP (weighted profile R-factor)
   - Matches calculated vs observed peaks
   - Analyzes background and signal quality
   - Generates multiple interpretations by iteratively excluding phases

2. **Chemical Factor** (`chemical_factor.py`):
   - Compares target composition with interpretation composition
   - Accounts for gas loss (e.g., CO₂ from carbonates)
   - Calculates composition balance scores
   - Normalizes compositions for fair comparison

3. **LLM Evaluation** (`LLM_evaluation.py`):
   - Uses GPT-4 to evaluate phase stability under synthesis conditions
   - Considers temperature, atmosphere, precursors, and dwell time
   - Evaluates polymorph stability and thermodynamic plausibility
   - Provides explanations for likelihood scores

4. **Probability Calculation** (`probability_of_interpretation.py`):
   - Combines all factors into prior and posterior probabilities
   - Normalizes scores across interpretations
   - Flags untrustworthy interpretations
   - Generates visualization plots

## Project Structure

```
AIF_copy/
├── src/
│   ├── statistical_factor.py      # XRD refinement and phase search
│   ├── chemical_factor.py          # Composition balance calculations
│   ├── LLM_evaluation.py            # LLM-based phase evaluation
│   ├── probability_of_interpretation.py  # Main orchestration script
│   ├── utils.py                    # Utility functions and plotting
│   ├── prompts/
│   │   └── llm_prompt_template.txt # LLM prompt template
│   └── tests/                      # Test scripts and comparisons
├── data/
│   ├── alab_synthesis_data/        # Synthesis metadata (CSV files)
│   └── xrd_data/                   # XRD patterns and interpretations
├── notebooks/                      # Jupyter notebooks for analysis
└── README.md
```

### Core Libraries
- **pymatgen**: Materials analysis and composition handling
- **dara**: XRD refinement and phase search (custom library)
- **openai**: LLM API access (via CBORG gateway)
- **pandas**: Data manipulation
- **numpy**: Numerical computations
- **matplotlib/plotly**: Visualization

### External Services
- **CBORG Gateway**: API access to GPT-4 (`https://api.cborg.lbl.gov`)
- **ICSD Database**: Crystal structure database access

## Usage

### Basic Workflow

1. **Prepare Data**:
   - XRD pattern files (`.xy` or `.xrdml` format)
   - Synthesis metadata CSV with columns: `Name`, `Target`, `Precursors`, `Temperature (C)`, `Dwell Duration (h)`, `Furnace`
   - JSON file mapping patterns to chemical systems

2. **Run Evaluation**:
   ```python
   python src/probability_of_interpretation.py
   ```

### Dataset Configuration

The framework supports multiple datasets configured in `probability_of_interpretation.py`:

```python
DATASETS = {
    "TRI": {
        "csv": "../data/alab_synthesis_data/synthesis_TRI.csv",
        "combos": "../data/xrd_data/combinations.json",
        "interpretations": "../data/xrd_data/interpretations/interpretations_for_brier.json"
    },
    # ... other datasets
}
```

File: data/alab_synthesis_data/synthesis_ARR.csv
Name,Target,Precursors,Temperature (C),Dwell Duration (h),Furnace
ARR-81,Ba2ZrSnO6,"['Ba(OH)2', 'SnO2', 'ZrO2']",700.0,4,BF
ARR-82,Ba2ZrSnO6,"['BaCO3', 'SnO2', 'ZrO2']",700.0,4,BF
ARR-84,Ba2ZrSnO6,"['BaO2', 'SnO2', 'ZrO2']",700.0,4,BF
ARR-83,Ba2ZrSnO6,"['BaO', 'SnO2', 'ZrO2']",700.0,4,BF
ARR-56,Ba4InSbO8,"['Ba(OH)2', 'In2O3', 'Sb2O3']",700.0,4,BF
ARR-57,Ba4InSbO8,"['Sb2O3', 'BaCO3', 'In2O3']",700.0,4,BF
ARR-87,Ba4InSbO8,"['BaCO3', 'In2O3', 'Sb2O5']",700.0,4,BF
ARR-89,Ba4InSbO8,"['BaO2', 'In2O3', 'Sb2O3']",700.0,4,BF
ARR-59,Ba4InSbO8,"['BaO', 'In2O3', 'Sb2O3']",700.0,4,BF
ARR-1,Mg3NiO4,"['MgCO3', 'Ni(OH)2']",800.0,4,BF
ARR-119,Ba4InSbO8,"['Ba(OH)2', 'In2O3', 'Sb2O3']",,,BF
ARR-120,Ba4InSbO8,"['BaCO3', 'In2O3', 'Sb2O3']",,,BF
ARR-121,Ba4InSbO8,"['BaCO3', 'In2O3', 'Sb2O5']",,,BF
ARR-123,Ba4InSbO8,"['BaO2', 'In2O3', 'Sb2O3']",,,BF
ARR-122,Ba4InSbO8,"['BaO', 'In2O3', 'Sb2O3']",,,BF
ARR-136,Ba9Ca3La4(Fe4O15)2,"['BaCO3', 'CaCO3', 'Fe2O3', 'La2O3']",,,BF
ARR-137,Ba9Ca3La4(Fe4O15)2,"['BaCO3', 'CaO', 'Fe2O3', 'La2O3']",,,BF
ARR-139,Ba9Ca3La4(Fe4O15)2,"['BaO2', 'CaCO3', 'Fe2O3', 'La2O3']",,,BF
ARR-138,Ba9Ca3La4(Fe4O15)2,"['BaO', 'CaCO3', 'Fe2O3', 'La2O3']",,,BF
ARR-112,BaMn8O16,"['Ba(OH)2', 'MnO']",600.0,4,BF
ARR-24,BaMn8O16,"['BaCO3', 'Mn2O3']",600.0,4,BF
ARR-25,BaMn8O16,"['BaCO3', 'Mn3O4']",600.0,4,BF
ARR-26,BaMn8O16,"['BaCO3', 'MnCO3']",600.0,4,BF
ARR-27,BaMn8O16,"['BaCO3', 'MnO2']",600.0,4,BF
ARR-113,BaMn8O16,"['BaO2', 'Mn3O4']",600.0,4,BF
ARR-110,BaMn8O16,"['BaO2', 'MnO']",600.0,4,BF
ARR-111,BaMn8O16,"['BaO', 'MnO']",600.0,4,BF
ARR-61,Ca3Ti3Cr2O12,"['Ca(OH)2', 'Cr2O3', 'TiO2']",800.0,4,BF
ARR-63,Ca3Ti3Cr2O12,"['CaCO3', 'Cr2O3', 'TiO2']",800.0,4,BF
ARR-62,Ca3Ti3Cr2O12,"['CaO', 'Cr2O3', 'TiO2']",800.0,4,BF
ARR-124,CaCr2P2O9,"['Ca(OH)2', 'Cr2O3', '(NH4)2HPO4']",600.0,4,BF
ARR-125,CaCr2P2O9,"['Ca(OH)2', 'Cr2O3', 'NH4H2PO4']",600.0,4,BF
ARR-91,CaCr2P2O9,"['CaCO3', 'Cr2O3', 'NH4H2PO4']",600.0,4,BF
ARR-126,CaCr2P2O9,"['Cr2O3', '(NH4)2HPO4', 'CaO']",600.0,4,BF
ARR-66,CaCr2P2O9,"['CaO', 'Cr2O3', 'NH4H2PO4']",600.0,4,BF
ARR-117,CaFe2P2O9,"['CaO', 'Fe2O3', 'NH4H2PO4']",,,BF
ARR-118,CaFe2P2O9,"['CaO', 'Fe3O4', '(NH4)2HPO4']",,,BF
ARR-14,CaFe2P2O9,"['NH4H2PO4', 'CaO', 'Fe2O3']",800.0,4,BF
ARR-16,CaFe2P2O9,"['CaO', 'Fe3O4', '(NH4)2HPO4']",800.0,4,BF
ARR-73,CaFe2P2O9,"['CaO', 'Fe2O3', 'NH4H2PO4']",900.0,4,BF
ARR-74,CaFe2P2O9,"['CaO', 'Fe3O4', '(NH4)2HPO4']",900.0,4,BF
ARR-29,CaTa2Ga2(CuO4)3,"['Ca(OH)2', 'Ga2O3', 'Ta2O5', 'CuO']",800.0,4,BF
ARR-30,CaTa2Ga2(CuO4)3,"['CaCO3', 'Ga2O3', 'Ta2O5', 'CuO']",800.0,4,BF
ARR-31,CaTa2Ga2(CuO4)3,"['CaO', 'Ga2O3', 'Ta2O5', 'CuO']",800.0,4,BF
ARR-130,CaTa2Ga2(CuO4)3,"['Ca(OH)2', 'Ga2O3', 'Ta2O5', 'CuO']",,,BF
ARR-131,CaTa2Ga2(CuO4)3,"['CaCO3', 'Ga2O3', 'Ta2O5', 'CuO']",,,BF
ARR-132,CaTa2Ga2(CuO4)3,"['CaO', 'Ga2O3', 'Ta2O5', 'CuO']",,,BF
ARR-101,CaTiNiP2O9,"['CaO', '(NH4)2HPO4', 'Ni(OH)2', 'TiO2']",1000.0,4,BF
ARR-102,CaTiNiP2O9,"['CaO', 'NH4H2PO4', 'NiO', 'TiO2']",1000.0,4,BF
ARR-6,CaTiNiP2O9,"['CaO', '(NH4)2HPO4', 'Ni(OH)2', 'TiO2']",800.0,4,BF
ARR-5,CaTiNiP2O9,"['CaO', '(NH4)2HPO4', 'NiO', 'TiO2']",800.0,4,BF
ARR-45,CaTiNiP2O9,"['CaO', '(NH4)2HPO4', 'Ni(OH)2', 'TiO2']",900.0,4,BF
ARR-46,CaTiNiP2O9,"['CaO', 'NH4H2PO4', 'NiO', 'TiO2']",900.0,4,BF
ARR-32,CuAg2P2O7,"['CuO', 'Ag2CO3', '(NH4)2HPO4']",600.0,4,BF
ARR-33,CuAg2P2O7,"['CuO', 'Ag2CO3', 'NH4H2PO4']",600.0,4,BF
ARR-75,CuAg2P2O7,"['CuO', 'Ag2CO3', '(NH4)2HPO4']",700.0,4,BF
ARR-76,CuAg2P2O7,"['CuO', 'Ag2CO3', 'NH4H2PO4']",700.0,4,BF
ARR-97,FeSb3Pb4O13,"['Fe2O3', 'PbCO3', 'Sb2O3']",500.0,4,BF
ARR-99,FeSb3Pb4O13,"['Fe2O3', 'PbCO3', 'Sb2O5']",500.0,4,BF
ARR-100,FeSb3Pb4O13,"['Fe3O4', 'PbCO3', 'Sb2O3']",500.0,4,BF
ARR-98,FeSb3Pb4O13,"['Fe3O4', 'PbCO3', 'Sb2O5']",500.0,4,BF
ARR-40,GaSbO4,"['Ga2O3', 'Sb2O3']",600.0,4,BF
ARR-39,GaSbO4,"['Ga2O3', 'Sb2O5']",600.0,4,BF
ARR-80,GaSbO4,"['Ga2O3', 'Sb2O3']",700.0,4,BF
ARR-79,GaSbO4,"['Ga2O3', 'Sb2O5']",700.0,4,BF
ARR-67,InSb3(PO4)6,"['(NH4)2HPO4', 'In2O3', 'Sb2O3']",600.0,4,BF
ARR-68,InSb3(PO4)6,"['(NH4)2HPO4', 'In2O3', 'Sb2O5']",600.0,4,BF
ARR-69,InSb3(PO4)6,"['NH4H2PO4', 'In2O3', 'Sb2O3']",600.0,4,BF
ARR-96,InSb3(PO4)6,"['NH4H2PO4', 'In2O3', 'Sb2O5']",600.0,4,BF
ARR-114,KNa2Ga3(SiO4)3,"['Ga2O3', 'K2CO3', 'Na2CO3', 'SiO2']",800.0,4,BF
ARR-11,Mg3MnNi3O8,"['MgO', 'Mn2O3', 'Ni(OH)2']",600.0,4,BF
ARR-12,Mg3MnNi3O8,"['MgO', 'Mn3O4', 'Ni(OH)2']",600.0,4,BF
ARR-13,Mg3MnNi3O8,"['MgO', 'MnCO3', 'Ni(OH)2']",600.0,4,BF
ARR-2,Mg3NiO4,"['MgCO3', 'NiO']",800.0,4,BF
ARR-3,Mg3NiO4,"['MgO', 'Ni(OH)2']",800.0,4,BF
ARR-4,Mg3NiO4,"['MgO', 'NiO']",800.0,4,BF
ARR-42,Mg3NiO4,"['MgCO3', 'NiO']",900.0,4,BF
ARR-43,Mg3NiO4,"['MgO', 'Ni(OH)2']",900.0,4,BF
ARR-44,Mg3NiO4,"['MgO', 'NiO']",900.0,4,BF
ARR-53,MgCuP2O7,"['CuO', 'MgCO3', '(NH4)2HPO4']",700.0,4,BF
ARR-54,MgCuP2O7,"['CuO', 'MgCO3', 'NH4H2PO4']",700.0,4,BF
ARR-55,MgCuP2O7,"['CuO', 'MgO', 'NH4H2PO4']",700.0,4,BF
ARR-9,Mn7(P2O7)4,"['(NH4)2HPO4', 'Mn2O3']",500.0,4,BF
ARR-47,Mn7(P2O7)4,"['(NH4)2HPO4', 'Mn3O4']",500.0,4,BF
ARR-10,Mn7(P2O7)4,"['NH4H2PO4', 'Mn3O4']",500.0,4,BF
ARR-48,Mn7(P2O7)4,"['NH4H2PO4', 'Mn2O3']",500.0,4,BF
ARR-103,Mn7(P2O7)4,"['(NH4)2HPO4', 'Mn3O4']",600.0,4,BF
ARR-104,Mn7(P2O7)4,"['NH4H2PO4', 'Mn2O3']",600.0,4,BF
ARR-34,MnAgO2,"['Ag2CO3', 'Mn2O3']",400.0,4,BF
ARR-35,MnAgO2,"['Ag2CO3', 'MnCO3']",400.0,4,BF
ARR-77,MnAgO2,"['Ag2CO3', 'Mn2O3']",500.0,4,BF
ARR-78,MnAgO2,"['Ag2CO3', 'MnCO3']",500.0,4,BF
ARR-20,Mo(PO3)5,"['MoO2', '(NH4)2HPO4']",400.0,4,BF
ARR-21,Mo(PO3)5,"['MoO2', 'NH4H2PO4']",400.0,4,BF
ARR-22,Mo(PO3)5,"['MoO3', '(NH4)2HPO4']",400.0,4,BF
ARR-23,Mo(PO3)5,"['MoO3', 'NH4H2PO4']",400.0,4,BF
ARR-49,Mo(PO3)5,"['MoO2', '(NH4)2HPO4']",500.0,4,BF
ARR-50,Mo(PO3)5,"['MoO2', 'NH4H2PO4']",500.0,4,BF
ARR-51,Mo(PO3)5,"['MoO3', '(NH4)2HPO4']",500.0,4,BF
ARR-52,Mo(PO3)5,"['MoO3', 'NH4H2PO4']",500.0,4,BF
ARR-106,Mo(PO3)5,"['MoO2', '(NH4)2HPO4']",600.0,4,BF
ARR-107,Mo(PO3)5,"['MoO2', 'NH4H2PO4']",600.0,4,BF
ARR-108,Mo(PO3)5,"['MoO3', '(NH4)2HPO4']",600.0,4,BF
ARR-109,Mo(PO3)5,"['MoO3', 'NH4H2PO4']",600.0,4,BF
ARR-135,Ta4PbO11,"['PbCO3', 'Ta2O5']",,,BF
ARR-17,Y3Ga3Fe2O12,"['Fe2O3', 'Ga2O3', 'Y2(CO3)3-3H2O']",600.0,4,BF
ARR-18,Y3Ga3Fe2O12,"['Fe2O3', 'Ga2O3', 'Y2O3']",600.0,4,BF
ARR-19,Y3Ga3Fe2O12,"['Fe3O4', 'Ga2O3', 'Y2O3']",600.0,4,BF
ARR-105,Y3Ga3Fe2O12,"['Fe2O3', 'Ga2O3', 'Y2O3']",700.0,4,BF
ARR-116,Y3In2Ga3O12,"['Y2(CO3)3-3H2O', 'Ga2O3', 'In2O3']",600.0,4,BF
ARR-115,Y3In2Ga3O12,"['Y2O3', 'Ga2O3', 'In2O3']",600.0,4,BF
ARR-36,Zn3Ni4(SbO6)2,"['Ni(OH)2', 'Sb2O5', 'ZnO']",600.0,4,BF
ARR-38,Zn3Ni4(SbO6)2,"['Sb2O3', 'ZnO', 'NiO']",600.0,4,BF
ARR-37,Zn3Ni4(SbO6)2,"['NiO', 'Sb2O5', 'ZnO']",600.0,4,BF
ARR-144,Ba2ZrSnO6,"['Ba(OH)2', 'SnO2', 'ZrO2']",,,BF
ARR-145,Ba2ZrSnO6,"['BaCO3', 'SnO2', 'ZrO2']",,,BF
ARR-147,Ba2ZrSnO6,"['BaO2', 'SnO2', 'ZrO2']",,,BF
ARR-146,Ba2ZrSnO6,"['BaO', 'SnO2', 'ZrO2']",,,BF
ARR-150,BaMn8O16,"['BaCO3', 'Mn2O3']",,,BF
ARR-177,BaMn8O16,"['BaO2', 'Mn3O4']",700.0,4,BF
ARR-151,BaMn8O16,"['BaO2', 'MnO']",,,BF
ARR-176,BaMn8O16,"['BaO', 'MnO']",700.0,4,BF
ARR-161,Ca2Sn3O8,"['Ca(OH)2', 'SnO2']",800.0,4,BF
ARR-160,Ca2Sn3O8,"['CaCO3', 'SnO2']",800.0,4,BF
ARR-140,CuAg2P2O7,"['CuO', 'Ag2CO3', '(NH4)2HPO4']",,,BF
ARR-141,CuAg2P2O7,"['CuO', 'Ag2CO3', 'NH4H2PO4']",,,BF
ARR-143,GaSbO4,"['Ga2O3', 'Sb2O3']",,,BF
ARR-142,GaSbO4,"['Ga2O3', 'Sb2O5']",,,BF
ARR-155,MgCuP2O7,"['CuO', 'MgCO3', '(NH4)2HPO4']",800.0,4,BF
ARR-156,MgCuP2O7,"['NH4H2PO4', 'CuO', 'MgCO3']",800.0,4,BF
ARR-157,MgCuP2O7,"['CuO', 'MgO', 'NH4H2PO4']",800.0,4,BF
ARR-152,Mn7(P2O7)4,"['(NH4)2HPO4', 'Mn3O4']",700.0,4,BF
ARR-153,Mn7(P2O7)4,"['NH4H2PO4', 'Mn2O3']",700.0,4,BF
ARR-162,Ta4PbO11,"['PbCO3', 'Ta2O5']",800.0,4,BF
ARR-154,Y3Ga3Fe2O12,"['Fe2O3', 'Ga2O3', 'Y2O3']",800.0,4,BF
ARR-159,Y3In2Ga3O12,"['Y2(CO3)3-3H2O', 'Ga2O3', 'In2O3']",700.0,4,BF
ARR-158,Y3In2Ga3O12,"['Y2O3', 'Ga2O3', 'In2O3']",700.0,4,BF
ARR-178,Ba2ZrSnO6,"['Ba(OH)2', 'SnO2', 'ZrO2']",900.0,4,BF
ARR-179,Ba2ZrSnO6,"['BaCO3', 'SnO2', 'ZrO2']",900.0,4,BF
ARR-181,Ba2ZrSnO6,"['BaO2', 'SnO2', 'ZrO2']",900.0,4,BF
ARR-180,Ba2ZrSnO6,"['BaO', 'SnO2', 'ZrO2']",900.0,4,BF
ARR-164,Ba4InSbO8,"['Ba(OH)2', 'In2O3', 'Sb2O3']",900.0,4,BF
ARR-165,Ba4InSbO8,"['BaCO3', 'In2O3', 'Sb2O5']",900.0,4,BF
ARR-166,Ba4InSbO8,"['BaO2', 'In2O3', 'Sb2O3']",900.0,4,BF
ARR-210,Ba9Ca3La4(Fe4O15)2,"['BaO2', 'Ca(OH)2', 'Fe3O4', 'La2O3']",1000.0,4,BF
ARR-211,Ba9Ca3La4(Fe4O15)2,"['Ca(OH)2', 'Fe3O4', 'BaO', 'La2O3']",1000.0,4,BF
ARR-173,Ba9Ca3La4(Fe4O15)2,"['Ba(OH)2', 'Ca(OH)2', 'Fe3O4', 'La2O3']",800.0,4,BF
ARR-171,Ba9Ca3La4(Fe4O15)2,"['BaO2', 'Ca(OH)2', 'Fe3O4', 'La2O3']",800.0,4,BF
ARR-172,Ba9Ca3La4(Fe4O15)2,"['BaO2', 'CaO', 'Fe3O4', 'La2O3']",800.0,4,BF
ARR-185,Ba9Ca3La4(Fe4O15)2,"['BaO', 'Ca(OH)2', 'Fe3O4', 'La2O3']",800.0,4,BF
ARR-196,Ba9Ca3La4(Fe4O15)2,"['BaO2', 'Ca(OH)2', 'Fe3O4', 'La2O3']",900.0,4,BF
ARR-197,Ba9Ca3La4(Fe4O15)2,"['BaO', 'Ca(OH)2', 'Fe3O4', 'La2O3']",900.0,4,BF
ARR-216,BaGdCrFeO6,"['Ba(OH)2', 'Cr2O3', 'Fe2O3', 'Gd2O3']",700.0,4,BF
ARR-215,BaGdCrFeO6,"['Ba(OH)2', 'Cr2O3', 'Fe3O4', 'Gd2O3']",700.0,4,BF
ARR-199,BaGdCrFeO6,"['BaCO3', 'Cr2O3', 'Fe2O3', 'Gd2O3']",700.0,4,BF
ARR-200,BaGdCrFeO6,"['BaCO3', 'Cr2O3', 'Fe3O4', 'Gd2O3']",700.0,4,BF
ARR-201,BaGdCrFeO6,"['BaO2', 'Cr2O3', 'Fe2O3', 'Gd2O3']",700.0,4,BF
ARR-213,BaGdCrFeO6,"['Cr2O3', 'Fe3O4', 'Gd2O3', 'BaO2']",700.0,4,BF
ARR-202,BaGdCrFeO6,"['BaO', 'Cr2O3', 'Fe2O3', 'Gd2O3']",700.0,4,BF
ARR-214,BaGdCrFeO6,"['BaO', 'Cr2O3', 'Fe3O4', 'Gd2O3']",700.0,4,BF
ARR-219,BaGdCrFeO6,"['Ba(OH)2', 'Cr2O3', 'Fe3O4', 'Gd2O3']",,,BF
ARR-220,BaGdCrFeO6,"['BaO2', 'Cr2O3', 'Fe3O4', 'Gd2O3']",,,BF
ARR-222,BaGdCrFeO6,"['BaO2', 'Cr2O3', 'Fe3O4', 'Gd2O3']",900.0,4,BF
ARR-191,BaMn8O16,"['BaO2', 'Mn3O4']",800.0,4,BF
ARR-193,BaMn8O16,"['BaO2', 'MnO']",800.0,4,BF
ARR-192,BaMn8O16,"['BaO', 'MnO']",800.0,4,BF
ARR-187,CaCo(PO3)4,"['Ca(OH)2', 'CoO', '(NH4)2HPO4']",700.0,4,BF
ARR-188,CaCo(PO3)4,"['Ca(OH)2', 'CoO', 'NH4H2PO4']",700.0,4,BF
ARR-189,CaCo(PO3)4,"['CaO', 'Co3O4', '(NH4)2HPO4']",700.0,4,BF
ARR-186,CaCo(PO3)4,"['CaO', 'CoO', '(NH4)2HPO4']",700.0,4,BF
ARR-198,CaCr2P2O9,"['Ca(OH)2', 'Cr2O3', '(NH4)2HPO4']",700.0,4,BF
ARR-212,CaCr2P2O9,"['Ca(OH)2', 'Cr2O3', '(NH4)2HPO4']",800.0,4,BF
ARR-221,CaGd2Zr(GaO3)4,"['Ca(OH)2', 'Ga2O3', 'Gd2O3', 'ZrO2']",,,BF
ARR-203,CaGd2Zr(GaO3)4,"['Ca(OH)2', 'Ga2O3', 'Gd2O3', 'ZrO2']",800.0,4,BF
ARR-204,CaGd2Zr(GaO3)4,"['CaCO3', 'Ga2O3', 'Gd2O3', 'ZrO2']",800.0,4,BF
ARR-205,CaGd2Zr(GaO3)4,"['CaO', 'Ga2O3', 'Gd2O3', 'ZrO2']",800.0,4,BF
ARR-217,CaGd2Zr(GaO3)4,"['Ca(OH)2', 'Ga2O3', 'Gd2O3', 'ZrO2']",900.0,4,BF
ARR-190,CaTa2Ga2(CuO4)3,"['CaO', 'Ga2O3', 'Ta2O5', 'CuO']",1000.0,4,BF
ARR-167,InSb3(PO4)6,"['NH4H2PO4', 'In2O3', 'Sb2O3']",800.0,4,BF
ARR-168,InSb3(PO4)6,"['NH4H2PO4', 'In2O3', 'Sb2O5']",800.0,4,BF
ARR-163,KNa2Ga3(SiO4)3,"['Ga2O3', 'K2CO3', 'Na2CO3', 'SiO2']",900.0,4,BF
ARR-169,Na3V3Cr2O12,"['Cr2O3', 'Na2CO3', 'V2O5']",500.0,4,BF
ARR-208,Ta4PbO11,"['PbO2', 'Ta2O5']",700.0,4,BF
ARR-209,Ta4PbO11,"['PbO', 'Ta2O5']",700.0,4,BF
ARR-195,Ta4PbO11,"['PbCO3', 'Ta2O5']",900.0,4,BF
ARR-170,V3AgO8,"['Ag2CO3', 'V2O5']",500.0,4,BF
ARR-194,Y3In2Ga3O12,"['Y2O3', 'Ga2O3', 'In2O3']",800.0,4,BF
ARR-206,YbMoO4,"['MoO2', 'Yb2O3']",500.0,4,BF
ARR-207,YbMoO4,"['MoO3', 'Yb2O3']",500.0,4,BF
ARR-218,YbMoO4,"['MoO2', 'Yb2O3']",600.0,4,BF

File: data/alab_synthesis_data/synthesis_MINES.csv
Name,Target,Precursors,Temperature (C),Dwell Duration (h),Furnace
MINES-12,LiAl0.5Cr0.5Si2O6,"['Li2CO3', 'SiO2', 'Al2O3', 'Cr2O3']",900.0,0.4,BF
MINES-3,LiAl0.5Fe0.5Si2O6,"['Li2CO3', 'SiO2', 'Al2O3', 'Fe2O3']",900.0,0.4,BF
MINES-21,LiAl0.5Ga0.5Si2O6,"['Li2CO3', 'SiO2', 'Al2O3', 'Ga2O3']",900.0,0.4,BF
MINES-18,LiAl0.5In0.5Si2O6,"['Li2CO3', 'SiO2', 'Al2O3', 'In2O3']",900.0,0.4,BF
MINES-15,LiAl0.5Mn0.5Si2O6,"['Li2CO3', 'SiO2', 'Al2O3', 'Mn2O3']",900.0,0.4,BF
MINES-6,LiAl0.5Sc0.5Si2O6,"['Li2CO3', 'SiO2', 'Al2O3', 'Sc2O3']",900.0,0.4,BF
MINES-9,LiAl0.5V0.5Si2O6,"['Li2CO3', 'SiO2', 'Al2O3', 'V2O3']",900.0,0.4,BF
MINES-24,LiAl0.5Y0.5Si2O6,"['Li2CO3', 'SiO2', 'Al2O3', 'Y2O3']",900.0,0.4,BF
MINES-11,LiAl0.95Cr0.05Si2O6,"['Li2CO3', 'SiO2', 'Al2O3', 'Cr2O3']",900.0,0.4,BF
MINES-2,LiAl0.95Fe0.05Si2O6,"['Li2CO3', 'SiO2', 'Al2O3', 'Fe2O3']",900.0,0.4,BF
MINES-20,LiAl0.95Ga0.05Si2O6,"['Li2CO3', 'SiO2', 'Al2O3', 'Ga2O3']",900.0,0.4,BF
MINES-17,LiAl0.95In0.05Si2O6,"['Li2CO3', 'SiO2', 'Al2O3', 'In2O3']",900.0,0.4,BF
MINES-14,LiAl0.95Mn0.05Si2O6,"['Li2CO3', 'SiO2', 'Al2O3', 'Mn2O3']",900.0,0.4,BF
MINES-5,LiAl0.95Sc0.05Si2O6,"['Li2CO3', 'SiO2', 'Al2O3', 'Sc2O3']",900.0,0.4,BF
MINES-8,LiAl0.95V0.05Si2O6,"['Li2CO3', 'SiO2', 'Al2O3', 'V2O3']",900.0,0.4,BF
MINES-23,LiAl0.95Y0.05Si2O6,"['Li2CO3', 'SiO2', 'Al2O3', 'Y2O3']",900.0,0.4,BF
MINES-10,LiCrSi2O6,"['Li2CO3', 'SiO2', 'Cr2O3']",900.0,0.4,BF
MINES-1,LiFeSi2O6,"['Li2CO3', 'SiO2', 'Fe2O3']",900.0,0.4,BF
MINES-19,LiGaSi2O6,"['Li2CO3', 'SiO2', 'Ga2O3']",900.0,0.4,BF
MINES-16,LiInSi2O6,"['Li2CO3', 'SiO2', 'In2O3']",900.0,0.4,BF
MINES-13,LiMnSi2O6,"['Li2CO3', 'SiO2', 'Mn2O3']",900.0,0.4,BF
MINES-4,LiScSi2O6,"['Li2CO3', 'SiO2', 'Sc2O3']",900.0,0.4,BF
MINES-7,LiVSi2O6,"['Li2CO3', 'SiO2', 'V2O3']",900.0,0.4,BF
MINES-22,LiYSi2O6,"['Li2CO3', 'SiO2', 'Y2O3']",900.0,0.4,BF

File: data/alab_synthesis_data/synthesis_NA.csv
Name,Target,Precursors,Temperature (C),Dwell Duration (h),Furnace
Na-271,Na5AlP2O9,"['Al2O3', 'Na2CO3', 'NH4H2PO4']",750.0,0.2,BF
Na-272,Na4GeP2O9,"['GeO2', 'Na2CO3', 'NH4H2PO4']",750.0,0.2,BF
Na-273,Na4FeP2O9,"['Fe3O4', 'Na2CO3', 'NH4H2PO4']",750.0,0.2,BF
Na-274,Na4MoP2O9,"['MoO2', 'Na2CO3', 'NH4H2PO4']",750.0,0.2,BF
Na-275,Na4MnP2O9,"['MnO2', 'Na2CO3', 'NH4H2PO4']",750.0,0.2,BF
Na-276,Na4VP2O9,"['V2O5', 'Na2CO3', 'NH4H2PO4']",750.0,0.2,BF
Na-277,Na4ZrP2O9,"['ZrO2', 'Na2CO3', 'NH4H2PO4']",750.0,0.2,BF
Na-278,Na4HfP2O9,"['Na2CO3', 'NH4H2PO4', 'HfO2']",750.0,0.2,BF
Na-280,Na4CrP2O9,"['Cr2O3', 'Na2CO3', 'NH4H2PO4']",750.0,0.2,BF
Na-281,Na4CoP2O9,"['Co3O4', 'Na2CO3', 'NH4H2PO4']",750.0,0.2,BF
Na-282,Na5YP2O9,"['Y2O3', 'Na2CO3', 'NH4H2PO4']",750.0,0.2,BF
Na-283,Na4NbP2O9,"['Nb2O5', 'Na2CO3', 'NH4H2PO4']",750.0,0.2,BF
Na-284,Na5LaP2O9,"['La2O3', 'Na2CO3', 'NH4H2PO4']",750.0,0.2,BF
Na-285,Na4WP2O9,"['WO3', 'Na2CO3', 'NH4H2PO4']",750.0,0.2,BF
Na-286,Na3TaP2O9,"['Ta2O5', 'Na2CO3', 'NH4H2PO4']",750.0,0.2,BF
Na-287,Na5GaP2O9,"['Ga2O3', 'Na2CO3', 'NH4H2PO4']",750.0,0.2,BF
Na-288,Na4CrP2O9,"['Cr2O3', 'Na2CO3', 'NH4H2PO4']",900.0,0.2,BF
Na-289,Na4CoP2O9,"['Co3O4', 'Na2CO3', 'NH4H2PO4']",900.0,0.2,BF
Na-290,Na5YP2O9,"['Y2O3', 'Na2CO3', 'NH4H2PO4']",900.0,0.2,BF
Na-291,Na4NbP2O9,"['Nb2O5', 'Na2CO3', 'NH4H2PO4']",900.0,0.2,BF
Na-292,Na5LaP2O9,"['La2O3', 'Na2CO3', 'NH4H2PO4']",900.0,0.2,BF
Na-293,Na4WP2O9,"['WO3', 'Na2CO3', 'NH4H2PO4']",900.0,0.2,BF
Na-294,Na3TaP2O9,"['Ta2O5', 'Na2CO3', 'NH4H2PO4']",900.0,0.2,BF
Na-295,Na5GaP2O9,"['Ga2O3', 'Na2CO3', 'NH4H2PO4']",900.0,0.2,BF
Na-297,Na5GaP2O9,"['Ga2O3', 'Na2CO3', 'NH4H2PO4']",1000.0,0.2,BF
Na-298,Na5YP2O9,"['Y2O3', 'Na2CO3', 'NH4H2PO4']",1000.0,0.2,BF
Na-299,Na4CrP2O9,"['Cr2O3', 'Na2CO3', 'NH4H2PO4']",1000.0,0.2,BF
Na-300,Na5LaP2O9,"['La2O3', 'Na2CO3', 'NH4H2PO4']",1000.0,0.2,BF
Na-301,Na4NbP2O9,"['Nb2O5', 'Na2CO3', 'NH4H2PO4']",1000.0,0.2,BF
Na-302,Na4GeP2O9,"['GeO2', 'Na2CO3', 'NH4H2PO4']",1000.0,0.2,BF
Na-303,Na4FeP2O9,"['Fe3O4', 'Na2CO3', 'NH4H2PO4']",1000.0,0.2,BF
Na-304,Na3TaP2O9,"['Ta2O5', 'Na2CO3', 'NH4H2PO4']",1000.0,0.2,BF
Na-305,Na4HfP2O9,"['HfO2', 'Na2CO3', 'NH4H2PO4']",1000.0,0.2,BF
Na-306,Na4ZrP2O9,"['ZrO2', 'Na2CO3', 'NH4H2PO4']",1000.0,0.2,BF
Na-307,Na3TaP2O9,"['Ta2O5', 'Na2CO3', 'NH4H2PO4']",850.0,0.2,BF
Na-308,Na4HfP2O9,"['HfO2', 'Na2CO3', 'NH4H2PO4']",850.0,0.2,BF
Na-309,Na4ZrP2O9,"['ZrO2', 'Na2CO3', 'NH4H2PO4']",850.0,0.2,BF
Na-310,Na4MoP2O9,"['MoO3', 'Na2CO3', 'NH4H2PO4']",850.0,0.2,BF
Na-311,Na3TaP2O9,"['Ta2O5', 'Na2CO3', 'NH4H2PO4']",,,BF
Na-312,Na4HfP2O9,"['HfO2', 'Na2CO3', 'NH4H2PO4']",,,BF
Na-313,Na4ZrP2O9,"['ZrO2', 'Na2CO3', 'NH4H2PO4']",,,BF
Na-321,Na4SnP2O9,"['SnO2', 'Na2CO3', '(NH4)2HPO4']",,,BF
Na-322,Na4SnP2O9,"['Sn', 'Na2CO3', '(NH4)2HPO4']",,,BF
Na-323,Na4SnP2O9,"['Sn', 'Na2CO3', 'NH4H2PO4']",,,BF
Na-324,Na4FeP2O9,"['Fe2O3', 'Na2CO3', 'NH4H2PO4']",,,BF
Na-325,Na3VP2O9,"['V2O5', 'Na2CO3', 'NH4H2PO4']",,,BF
Na-326,Na5AlP2O9,"['Al2O3', 'Na2CO3', 'NH4H2PO4']",,,BF
Na--1,Al2Ca4Na10O32P8,"['Na2CO3', 'AlPO4', 'CaCO3', 'NH4H2PO4']",570.0,0.07,BF
Na--2,Al2Ca4Na10O32P8,"['Na2CO3', 'Al2O3', 'CaCO3', 'NH4H2PO4']",570.0,0.07,BF
Na--3,Al2Ca4Na10O32P8,"['Na2CO3', 'AlPO4', 'CaCO3', 'NH4H2PO4']",570.0,0.07,BF
Na--4,Al2Ca4Na10O32P8,"['Na2CO3', 'Al2O3', 'CaCO3', 'NH4H2PO4']",570.0,0.07,BF
Na--5,Na12O40P12Rb8,"['Na2CO3', 'NH4H2PO4', 'Rb2CO3']",,,BF
Na--6,Na12O40P12Rb8,"['Na2HPO4', 'NH4H2PO4', 'Rb2CO3']",570.0,0.07,BF
Na--7,Na4SnP2O9,"['Na2CO3', 'SnO2', 'NH4H2PO4']",,,BF
Na--8,Na4SnP2O9,"['Na2CO3', 'SnO2', 'NH4H2PO4']",,,BF
Na--9,Na4SnP2O9,"['SnO2', 'Na2HPO4']",570.0,0.07,BF
Na--10,Na4SnP2O9,"['SnO2', 'Na2HPO4']",,,BF
Na--11,Na4SnP2O9,"['SnO2', 'Na2HPO4']",,,BF
Na--12,Na4SnP2O9,"['SnO2', 'Na2HPO4']",,,BF
Na-13,Na5HoCl8,"['Na2CO3', 'Ho2O3', 'NH4Cl']",350.0,0.07,BF
Na-14,Na5HoCl8,"['NaCl', 'Ho2O3', 'NH4Cl']",350.0,0.07,BF
Na-15,Cl32In4Na20,"['Na2CO3', 'In2O3', 'NH4Cl']",350.0,0.07,BF
Na-16,Cl32In4Na20,"['Na2CO3', 'In2O3', 'NH4Cl']",350.0,0.07,BF
Na-17,Bi8Cl48Na24,"['Na2CO3', 'Bi2O3', 'NH4Cl']",350.0,0.07,BF
Na-18,C12Na12O30,"['Na2CO3', 'C']",350.0,0.07,BF
Na-19,C18Na12O30,"['Na2CO3', 'C']",350.0,0.07,BF
Na-20,Br24Ca8Cl8Na16+8NaCl,"['NaBr', 'CaCl2']",350.0,0.07,BF
Na-21,Na2CaBr4,"['NaBr', 'CaCO3']",700.0,0.07,BF
Na-22,Na2CaBr4,"['NaBr', 'CaCO3']",700.0,0.07,BF
Na-23,Na4CaBr4,"['NaBr', 'CaCl2']",700.0,0.07,BF
Na-24,C12In4Na12O36,"['Na2CO3', 'In2O3']",700.0,0.07,BF
Na-25,C12Na12O30,"['Na2CO3', 'C']",700.0,0.07,BF
Na-26,C12Na12O30,"['Na2CO3', 'C']",700.0,0.07,BF
Na-27,C8In8Na16O56P8,"['Na2CO3', 'In2O3', 'NH4H2PO4']",700.0,0.07,BF
Na-28,C8In8Na16O56P10,"['Na2CO3', 'In2O3', 'NH4H2PO4']",700.0,0.07,BF
Na-45,Na2TiTeO4,"['Na2CO3', 'TeO2', 'TiO2']",,,BF
Na-46,Na2TiTeO4,"['Na2CO3', 'TeO2', 'Ti2O3']",,,BF
Na-47,NaTaTeO6,"['Na2CO3', 'TeO2', 'Ta2O5']",,,BF
Na-48,Na2CaBr4,"['Na2CO3', 'CaBr2']",,,BF
Na-49,Na5HoCl8,"['Na2CO3', 'Ho2O3', 'NH4Cl']",,,BF
Na-50,Na5HoCl8,"['NaCl', 'Ho2O3', 'NH4Cl']",,,BF
Na-51,Bi8Cl48Na24,"['Na2CO3', 'Bi2O3', 'NH4Cl']",,,BF
Na-52,Br32Ca8Cl8Na16,"['NaBr', 'CaBr2', 'NH4Cl']",,,BF
Na-53,Na5HoCl8,"['NaCl', 'HoCl3']",,,BF
Na-54,C12Na12O30,"['Na2CO3', 'C']",,,BF
Na-55,Br32Ca8Cl8Na16,"['NaBr', 'CaBr2', 'NH4Cl']",,,BF
Na-56,Cl40In4Na20,"['Na2CO3', 'In2O3', 'NH4Cl']",,,BF
Na-29,Al2Ca4Na10O32P8,"['Na2HPO4', 'Al2O3', 'CaCO3', 'NH4H2PO4']",230.0,0.13,BF
Na-30,Na12O40P12Rb8,"['Na2CO3', 'Rb2CO3', 'NH4H2PO4']",230.0,0.13,BF
Na-31,Na12O40P20Rb8,"['Na2HPO4', 'Rb2CO3', 'NH4H2PO4']",230.0,0.13,BF
Na-32,Br24Ca8Cl16Na24,"['NaBr', 'CaCl2']",230.0,0.13,BF
Na-33,Bi8Cl48Na24,"['Na2CO3', 'Bi2O3', 'NH4Cl']",230.0,0.13,BF
Na-34,C12Na12O30,"['Na2CO3', 'C']",230.0,0.13,BF
Na-35,Cl40In4Na20,"['Na2CO3', 'In2O3', 'NH4Cl']",230.0,0.13,BF
Na-36,Na5HoCl8,"['Na2CO3', 'Ho2O3', 'NH4Cl']",230.0,0.13,BF
Na-37,Na4SnP2O9,"['SnO2', 'Na2HPO4']",450.0,0.07,BF
Na-38,Al2Ca4Na10O32P8,"['Na2HPO4', 'Al2O3', 'CaCO3', 'NH4H2PO4']",450.0,0.07,BF
Na-39,Na12O40P20Rb8,"['Na2CO3', 'Rb2CO3', 'NH4H2PO4']",450.0,0.07,BF
Na-40,Na12O40P12Rb8,"['Na2HPO4', 'Rb2CO3', 'NH4H2PO4']",450.0,0.07,BF
Na-41,C8In8Na16O56P8,"['Na2CO3', 'In2O3', 'NH4H2PO4']",450.0,0.07,BF
Na-42,C8In8Na16O56P10,"['Na2CO3', 'In2O3', 'NH4H2PO4']",450.0,0.07,BF
Na-43,Na4CaBr4,"['NaBr', 'CaCO3']",450.0,0.07,BF
Na-44,C18Na12O30,"['Na2CO3', 'C']",450.0,0.07,BF
Na-57,Na2TiTeO4,[],,,BF
Na-58,Na2TiTeO4,[],,,BF
Na-59,NaTaTeO6,[],,,BF
Na-60,Na12Rb8P12O40,[],,,BF
Na-65,Na4SnP2O9,"['Na2HPO4', 'SnO2']",500.0,0.2,BF
Na-66,Sn3PO4,"['NH4H2PO4', 'Sn']",500.0,0.2,BF
Na-67,Na4SnP2O9,"['Na2HPO4', 'Sn']",500.0,0.2,BF
Na-68,Na4Sn0.9P2O9,"['Na2HPO4', 'Sn']",500.0,0.2,BF
Na-69,Na5AlCa2P4O16,"['NH4H2PO4', 'AlPO4', 'CaCO3', 'Na2CO3']",400.0,0.2,BF
Na-70,Na5AlCa2P4O16,"['NH4H2PO4', 'Al2O3', 'CaCO3', 'Na2CO3']",400.0,0.2,BF
Na-71,Na5AlCa2P4O16,"['NH4H2PO4', 'AlPO4', 'CaCO3', 'Na2HPO4']",400.0,0.2,BF
Na-72,Na5AlCa2P4O16,"['NH4H2PO4', 'Al2O3', 'CaCO3', 'Na2HPO4']",400.0,0.2,BF
Na-73,Na5AlCa2P4O16,"['NH4H2PO4', 'AlPO4', 'CaCO3', 'Na2CO3']",600.0,0.2,BF
Na-74,Na5AlCa2P4O16,"['NH4H2PO4', 'Al2O3', 'CaCO3', 'Na2CO3']",600.0,0.2,BF
Na-75,Na5AlCa2P4O16,"['NH4H2PO4', 'AlPO4', 'CaCO3', 'Na2HPO4']",600.0,0.2,BF
Na-76,Na5AlCa2P4O16,"['NH4H2PO4', 'Al2O3', 'CaCO3', 'Na2HPO4']",600.0,0.2,BF
Na-77,Na4Sn0.8P2O9,"['NH4H2PO4', 'SnO2', 'Na2CO3']",,,BF
Na-78,Na4Sn0.8P2O9,"['NH4H2PO4', 'Sn', 'Na2CO3']",,,BF
Na-79,Na4Sn0.8P2O9,"['SnO2', 'Na2HPO4']",,,BF
Na-80,Na4Sn0.8P2O9,"['Sn', 'Na2HPO4']",,,BF
Na-81,Sn3P2O8,"['NH4H2PO4', 'SnO2']",,,BF
Na-82,Sn3P2O8,"['NH4H2PO4', 'Sn']",,,BF
Na-83,Sn3P2O8,"['NH4H2PO4', 'SnO2']",,,BF
Na-84,Sn3P2O8,"['NH4H2PO4', 'Sn']",,,BF
Na-89,Na4SnP2O9,"['SnO2', 'NH4H2PO4', 'Na2CO3']",900.0,0.13,BF
Na-90,Na4SnP2O9,"['Sn', 'NH4H2PO4', 'Na2CO3']",900.0,0.13,BF
Na-91,Na4SnP2O9,"['SnO2', 'Na2HPO4']",900.0,0.13,BF
Na-92,Na4SnP2O9,"['Sn', 'Na2HPO4']",900.0,0.13,BF
Na-100,Na4SnP2O9,"['Sn', 'Na2HPO4']",950.0,0.2,BF
Na-101,Ca2SnP2O94,"['CaCO3', 'SnO2', 'NH4H2PO4']",750.0,0.13,BF
Na-102,Ca2SnP2O94,"['CaCO3', 'Sn', 'NH4H2PO4']",750.0,0.13,BF
Na-103,Mg2SnP2O94,"['MgCO3', 'SnO2', 'NH4H2PO4']",750.0,0.13,BF
Na-104,Mg2SnP2O94,"['MgCO3', 'Sn', 'NH4H2PO4']",750.0,0.13,BF
Na-105,Li4SnP2O94,"['Li2CO3', 'SnO2', 'NH4H2PO4']",750.0,0.13,BF
Na-106,Li4SnP2O94,"['Li2CO3', 'Sn', 'NH4H2PO4']",750.0,0.13,BF
Na-107,K4SnP2O94,"['K2CO3', 'SnO2', 'NH4H2PO4']",750.0,0.13,BF
Na-108,K4SnP2O94,"['K2CO3', 'Sn', 'NH4H2PO4']",750.0,0.13,BF
Na-109,Na4SnP2O9,"['SnO2', 'NH4H2PO4', 'Na2CO3']",1100.0,0.2,BF
Na-110,Na4SnP2O9,"['Sn', 'NH4H2PO4', 'Na2CO3']",1100.0,0.2,BF
Na-111,Na4SnP2O9,"['SnO2', 'Na2HPO4']",1100.0,0.2,BF
Na-112,Na4SnP2O9,"['Sn', 'Na2HPO4']",1100.0,0.2,BF
Na-113,Na4SnP2O9,"['SnO2', 'NH4H2PO4', 'Na2CO3']",,,BF
Na-114,Na4SnP2O9,"['SnO2', 'NH4H2PO4', 'Na2CO3']",,,BF
Na-115,Na4SnP2O9,"['SnO2', 'NH4H2PO4', 'Na2CO3']",,,BF
Na-116,Na4SnP2O9,"['Sn', 'Na2HPO4']",,,BF
Na-117,Na4SnP2O9,"['Sn', 'Na2HPO4']",,,BF
Na-118,Na4SnP2O9,"['Sn', 'Na2HPO4']",,,BF
Na-119,Na4SnO3,"['SnO2', 'Na2CO3']",,,BF
Na-120,Na4SnO3,"['Na2CO3', 'SnO2']",,,BF
Na-121,SnP2O7,"['NH4H2PO4', 'SnO2']",,,BF
Na-122,SnP2O7,"['NH4H2PO4', 'SnO2']",,,BF
Na-123,Sn3P2O8,"['NH4H2PO4', 'SnO2']",,,BF
Na-124,Sn3P2O8,"['NH4H2PO4', 'SnO2']",,,BF
Na-125,SnP2O7,"['NH4H2PO4', 'SnO2']",,,BF
Na-126,SnP2O7,"['NH4H2PO4', 'SnO2']",,,BF
Na-127,Sn3P2O8,"['NH4H2PO4', 'SnO2']",,,BF
Na-128,Sn3P2O8,"['SnO2', 'NH4H2PO4']",,,BF
Na-137,Sn3PO4,"['NH4H2PO4', 'Sn']",500.0,0.2,BF
Na-138,Sn3PO4,"['NH4H2PO4', 'Sn']",500.0,0.2,BF
Na-139,Sn3PO4,"['NH4H2PO4', 'SnO2']",500.0,0.2,BF
Na-140,Sn3PO4,"['NH4H2PO4', 'SnO2']",500.0,0.2,BF
Na-141,SnP2O7,"['NH4H2PO4', 'Sn']",500.0,0.2,BF
Na-142,SnP2O7,"['NH4H2PO4', 'SnO2']",500.0,0.2,BF
Na-93,Ca2SnP2O94,"['CaCO3', 'SnO2', 'NH4H2PO4']",950.0,0.2,BF
Na-94,Mg2SnP2O94,"['MgCO3', 'SnO2', 'NH4H2PO4']",950.0,0.2,BF
Na-95,Li4SnP2O94,"['Li2CO3', 'SnO2', 'NH4H2PO4']",950.0,0.2,BF
Na-96,K4SnP2O94,"['K2CO3', 'SnO2', 'NH4H2PO4']",950.0,0.2,BF
Na-97,Na4SnP2O9,"['SnO2', 'NH4H2PO4', 'Na2CO3']",950.0,0.2,BF
Na-98,Na4SnP2O9,"['Sn', 'NH4H2PO4', 'Na2CO3']",950.0,0.2,BF
Na-99,Na4SnP2O9,"['SnO2', 'Na2HPO4']",950.0,0.2,BF
Na-157,Na2PO4,['Na2HPO4'],500.0,0.13,BF
Na-158,Na2P2O8,"['Na2HPO4', 'NH4H2PO4']",500.0,0.13,BF
Na-159,Na2PO4,"['Na2CO3', 'NH4H2PO4']",500.0,0.13,BF
Na-160,Na2P2O8,"['Na2CO3', 'NH4H2PO4']",500.0,0.13,BF
Na-161,Na2SnO3,"['Na2CO3', 'SnO2']",500.0,0.13,BF
Na-162,Na2SnO3,"['Na2CO3', 'Sn']",500.0,0.13,BF
Na-163,Sn3PO4,"['NH4H2PO4', 'SnO2']",500.0,0.13,BF
Na-164,Sn3PO4,"['NH4H2PO4', 'Sn']",500.0,0.13,BF
Na-185,Na8SnTiP4O18,"['Na2CO3', 'SnO2', 'NH4H2PO4', 'TiO2']",925.0,0.2,BF
Na-186,Na8SnZrP4O18,"['Na2CO3', 'SnO2', 'NH4H2PO4', 'ZrO2']",925.0,0.2,BF
Na-187,Na8SnHfP4O18,"['Na2CO3', 'SnO2', 'NH4H2PO4', 'HfO2']",925.0,0.2,BF
Na-188,Na16SnHfTiZrP8O32,"['Na2CO3', 'SnO2', 'NH4H2PO4', 'HfO2', 'TiO2', 'ZrO2']",925.0,0.2,BF
Na-189,Na16SnHfTiZrP8O32,"['Na2CO3', 'SnO2', 'NH4H2PO4', 'HfO2', 'TiO2', 'ZrO2']",925.0,0.2,BF
Na-190,Na12SnTiHfP6O27,"['SnO2', 'NH4H2PO4', 'Na2CO3', 'TiO2', 'HfO2']",925.0,0.2,BF
Na-191,Na12SnZrHfP6O27,"['SnO2', 'NH4H2PO4', 'Na2CO3', 'HfO2', 'ZrO2']",925.0,0.2,BF
Na-192,Na12SnTiZrP6O27,"['SnO2', 'NH4H2PO4', 'Na2CO3', 'TiO2', 'ZrO2']",925.0,0.2,BF
Na-203,Na4TiP2O9,"['Na2CO3', 'NH4H2PO4', 'TiO2']",950.0,0.2,BF
Na-204,Na4TiP2O9,"['Na2CO3', '(NH4)2HPO4', 'TiO2']",950.0,0.2,BF
Na-205,Na4ZrP2O9,"['Na2CO3', 'NH4H2PO4', 'ZrO2']",950.0,0.2,BF
Na-206,Na4ZrP2O9,"['Na2CO3', '(NH4)2HPO4', 'ZrO2']",950.0,0.2,BF
Na-207,Na4HfP2O9,"['Na2CO3', 'NH4H2PO4', 'HfO2']",950.0,0.2,BF
Na-208,Na4HfP2O9,"['Na2CO3', '(NH4)2HPO4', 'HfO2']",950.0,0.2,BF
Na-248,Na4AlP2O9,"['Na2CO3', 'NH4H2PO4', 'Al2O3']",950.0,0.2,BF
Na-249,Na4AlP2O9,"['Na2CO3', '(NH4)2HPO4', 'Al2O3']",950.0,0.2,BF
Na-250,Na4GeP2O9,"['Na2CO3', 'NH4H2PO4', 'GeO2']",950.0,0.2,BF
Na-251,Na4GeP2O9,"['Na2CO3', '(NH4)2HPO4', 'GeO2']",950.0,0.2,BF
Na-252,Na4FeP2O9,"['Na2CO3', 'NH4H2PO4', 'Fe3O4']",950.0,0.2,BF
Na-253,Na4FeP2O9,"['Na2CO3', '(NH4)2HPO4', 'Fe3O4']",950.0,0.2,BF
Na-254,Na4MoP2O9,"['NH4H2PO4', 'MoO2', 'Na2CO3']",950.0,0.2,BF
Na-255,Na4MoP2O9,"['Na2CO3', '(NH4)2HPO4', 'MoO2']",950.0,0.2,BF
Na-257,Na4TiP2O9,"['Na2CO3', 'NH4H2PO4', 'TiO2']",950.0,0.2,BF
Na-258,Na4TiP2O9,"['Na2CO3', 'NH4H2PO4', 'TiO2']",950.0,0.2,BF
Na-259,Na4TiP2O9,"['Na2CO3', 'NH4H2PO4', 'TiO2']",950.0,0.2,BF
Na-260,Na4TiP2O9,"['Na2CO3', 'NH4H2PO4', 'TiO2']",950.0,0.2,BF
Na-261,Na4MnP2O9,"['Na2CO3', 'NH4H2PO4', 'MnO2']",950.0,0.2,BF
Na-262,Na4MnP2O9,"['Na2CO3', '(NH4)2HPO4', 'MnO2']",950.0,0.2,BF
Na-263,Na4VP2O9,"['Na2CO3', 'NH4H2PO4', 'V2O5']",950.0,0.2,BF
Na-264,Na4VP2O9,"['Na2CO3', '(NH4)2HPO4', 'V2O5']",950.0,0.2,BF
Na-267,Na4GeP2O9,"['Na2CO3', 'NH4H2PO4', 'GeO2']",650.0,0.2,BF
Na-268,Na4FeP2O9,"['Na2CO3', 'NH4H2PO4', 'Fe3O4']",650.0,0.2,BF
Na-269,Na4ZnP2O9,"['Na2CO3', 'NH4H2PO4', 'ZnO']",650.0,0.2,BF
Na-270,Na4TiP2O9,"['Na2CO3', 'NH4H2PO4', 'TiO2']",650.0,0.2,BF

File: data/alab_synthesis_data/synthesis_NSC.csv (part 1 of 2)
Name,Target,Precursors,Temperature (C),Dwell Duration (h),Furnace
NSC-136,Na1.1Hf2.0(PO4)3.0,"['Na2CO3', 'HfO2', 'NH4H2PO4']",1100.0,0.2,BF
NSC-137,Na0.55Ta2.0(PO4)3.0,"['Na2CO3', 'Ta2O5', 'NH4H2PO4']",1100.0,0.2,BF
NSC-138,Na3.3Sc2.0(PO4)3.0,"['Na2CO3', 'Sc2O3', 'NH4H2PO4']",1100.0,0.2,BF
NSC-139,Na0.55Nb2.0(PO4)3.0,"['Na2CO3', 'Nb2O5', 'NH4H2PO4']",1100.0,0.2,BF
NSC-140,Na5.5Mg2.0(PO4)3.0,"['Na2CO3', 'MgO', 'NH4H2PO4']",1100.0,0.2,BF
NSC-141,Na1.1Ti2.0(PO4)3.0,"['Na2CO3', 'TiO2', 'NH4H2PO4']",1100.0,0.2,BF
NSC-142,Na3.3In2.0(PO4)3.0,"['Na2CO3', 'In2O3', 'NH4H2PO4']",1100.0,0.2,BF
NSC-143,Na3.3Y2.0(PO4)3.0,"['Na2CO3', 'Y2O3', 'NH4H2PO4']",1100.0,0.2,BF
NSC-144,Na3.3Ga2.0(PO4)3.0,"['Na2CO3', 'Ga2O3', 'NH4H2PO4']",1100.0,0.2,BF
NSC-145,Na3.3Al2.0(PO4)3.0,"['Na2CO3', 'Al2O3', 'NH4H2PO4']",1100.0,0.2,BF
NSC-146,Na5.5Zn2.0(PO4)3.0,"['Na2CO3', 'ZnO', 'NH4H2PO4']",1100.0,0.2,BF
NSC-147,Na3.3La2.0(PO4)3.0,"['Na2CO3', 'La2O3', 'NH4H2PO4']",1100.0,0.2,BF
NSC-148,Na4.4Hf2.0(SiO4)3.0,"['Na2CO3', 'HfO2', 'SiO2']",1100.0,0.2,BF
NSC-149,Na4.4Zr2.0(SiO4)3.0,"['Na2CO3', 'ZrO2', 'SiO2']",1100.0,0.2,BF
NSC-150,Na3.85Ta2.0(SiO4)3.0,"['Na2CO3', 'Ta2O5', 'SiO2']",1100.0,0.2,BF
NSC-151,Na6.6Sc2.0(SiO4)3.0,"['Na2CO3', 'Sc2O3', 'SiO2']",1100.0,0.2,BF
NSC-152,Na3.85Nb2.0(SiO4)3.0,"['Na2CO3', 'Nb2O5', 'SiO2']",1100.0,0.2,BF
NSC-153,Na8.8Mg2.0(SiO4)3.0,"['Na2CO3', 'MgO', 'SiO2']",1100.0,0.2,BF
NSC-154,Na4.4Ti2.0(SiO4)3.0,"['Na2CO3', 'TiO2', 'SiO2']",1100.0,0.2,BF
NSC-155,Na6.6In2.0(SiO4)3.0,"['Na2CO3', 'In2O3', 'SiO2']",1100.0,0.2,BF
NSC-156,Na4.4Sn2.0(SiO4)3.0,"['Na2CO3', 'SnO2', 'SiO2']",1100.0,0.2,BF
NSC-157,Na6.6Y2.0(SiO4)3.0,"['Na2CO3', 'Y2O3', 'SiO2']",1100.0,0.2,BF
NSC-158,Na6.6Ga2.0(SiO4)3.0,"['Na2CO3', 'Ga2O3', 'SiO2']",1100.0,0.2,BF
NSC-159,Na6.6Al2.0(SiO4)3.0,"['Na2CO3', 'Al2O3', 'SiO2']",1100.0,0.2,BF
NSC-160,Na8.8Zn2.0(SiO4)3.0,"['Na2CO3', 'ZnO', 'SiO2']",1100.0,0.2,BF
NSC-161,Na4.4Ge2.0(SiO4)3.0,"['Na2CO3', 'GeO2', 'SiO2']",1100.0,0.2,BF
NSC-162,Na6.6La2.0(SiO4)3.0,"['SiO2', 'Na2CO3', 'La2O3']",1100.0,0.2,BF
NSC-163,Na1.1Hf0.5Zr0.5Ti0.5Ge0.5(PO4)3.0,"['Na2CO3', 'HfO2', 'ZrO2', 'TiO2', 'GeO2', 'NH4H2PO4']",1100.0,0.2,BF
NSC-164,Na1.1Zr0.5Ti0.5Sn0.5Ge0.5(PO4)3.0,"['Na2CO3', 'ZrO2', 'TiO2', 'SnO2', 'GeO2', 'NH4H2PO4']",1100.0,0.2,BF
NSC-165,Na4.4Hf0.5Zr0.5Ti0.5Ge0.5(SiO4)3.0,"['Na2CO3', 'HfO2', 'ZrO2', 'TiO2', 'GeO2', 'SiO2']",1100.0,0.2,BF
NSC-166,Na4.4Zr0.5Ti0.5Sn0.5Ge0.5(SiO4)3.0,"['Na2CO3', 'ZrO2', 'TiO2', 'SnO2', 'GeO2', 'SiO2']",1100.0,0.2,BF
NSC-167,Na3.3Sc1.0Al1.0(PO4)3.0,"['Na2CO3', 'Sc2O3', 'Al2O3', 'NH4H2PO4']",1100.0,0.2,BF
NSC-168,Na1.1Hf1.0Zr1.0(PO4)3.0,"['Na2CO3', 'HfO2', 'ZrO2', 'NH4H2PO4']",1100.0,0.2,BF
NSC-169,Na2.2Zr1.0Sc1.0(PO4)3.0,"['Na2CO3', 'ZrO2', 'Sc2O3', 'NH4H2PO4']",1100.0,0.2,BF
NSC-170,Na1.1Hf1.0Sn1.0(PO4)3.0,"['Na2CO3', 'HfO2', 'SnO2', 'NH4H2PO4']",1100.0,0.2,BF
NSC-171,Na1.1Sn1.0Ge1.0(PO4)3.0,"['Na2CO3', 'SnO2', 'GeO2', 'NH4H2PO4']",1100.0,0.2,BF
NSC-172,Na2.2Sc1.0Sn1.0(PO4)3.0,"['Na2CO3', 'Sc2O3', 'SnO2', 'NH4H2PO4']",1100.0,0.2,BF
NSC-173,Na1.1Hf1.0Ti1.0(PO4)3.0,"['Na2CO3', 'HfO2', 'TiO2', 'NH4H2PO4']",1100.0,0.2,BF
NSC-174,Na1.1Ti1.0Ge1.0(PO4)3.0,"['Na2CO3', 'TiO2', 'GeO2', 'NH4H2PO4']",1100.0,0.2,BF
NSC-175,Na2.2Sc1.0Ti1.0(PO4)3.0,"['Na2CO3', 'Sc2O3', 'TiO2', 'NH4H2PO4']",1100.0,0.2,BF
NSC-176,Na1.1Hf1.0Ge1.0(PO4)3.0,"['Na2CO3', 'HfO2', 'GeO2', 'NH4H2PO4']",1100.0,0.2,BF
NSC-177,Na2.2Hf1.0Sc1.0(PO4)3.0,"['Na2CO3', 'HfO2', 'Sc2O3', 'NH4H2PO4']",1100.0,0.2,BF
NSC-178,Na2.2Sc1.0Ge1.0(PO4)3.0,"['Na2CO3', 'Sc2O3', 'GeO2', 'NH4H2PO4']",1100.0,0.2,BF
NSC-179,Na2.2Zr1.0In1.0(PO4)3.0,"['Na2CO3', 'ZrO2', 'In2O3', 'NH4H2PO4']",1100.0,0.2,BF
NSC-180,Na2.2Zr1.0Y1.0(PO4)3.0,"['Na2CO3', 'ZrO2', 'Y2O3', 'NH4H2PO4']",1100.0,0.2,BF
NSC-181,Na4.4Sc1.0Mg1.0(PO4)3.0,"['Na2CO3', 'Sc2O3', 'MgO', 'NH4H2PO4']",1100.0,0.2,BF
NSC-182,Na3.3Sc1.0Y1.0(PO4)3.0,"['Sc2O3', 'Y2O3', 'NH4H2PO4', 'Na2CO3']",1100.0,0.2,BF
NSC-183,Na3.3Ga2.0(PO4)3.0,"['Na2CO3', 'Ga2O3', 'NH4H2PO4']",900.0,0.2,BF
NSC-184,Na4.4Ti2.0(SiO4)3.0,"['Na2CO3', 'TiO2', 'SiO2']",900.0,0.2,BF
NSC-185,Na6.6In2.0(SiO4)3.0,"['Na2CO3', 'In2O3', 'SiO2']",900.0,0.2,BF
NSC-186,Na6.6Ga2.0(SiO4)3.0,"['Na2CO3', 'Ga2O3', 'SiO2']",900.0,0.2,BF
NSC-187,Na8.8Zn2.0(SiO4)3.0,"['Na2CO3', 'ZnO', 'SiO2']",900.0,0.2,BF
NSC-188,Na4.4Ge2.0(SiO4)3.0,"['Na2CO3', 'GeO2', 'SiO2']",900.0,0.2,BF
NSC-189,Na6.6La2.0(SiO4)3.0,"['Na2CO3', 'La2O3', 'SiO2']",900.0,0.2,BF
NSC-190,Na4.4Hf0.5Zr0.5Ti0.5Ge0.5(SiO4)3.0,"['Na2CO3', 'HfO2', 'ZrO2', 'TiO2', 'GeO2', 'SiO2']",900.0,0.2,BF
NSC-191,Na4.4Zr0.5Ti0.5Sn0.5Ge0.5(SiO4)3.0,"['Na2CO3', 'ZrO2', 'TiO2', 'SnO2', 'GeO2', 'SiO2']",900.0,0.2,BF
NSC-192,Na3.3Hf0.5Zr0.5Ti0.5Ge0.5(PO4)1.0(SiO4)2.0,"['Na2CO3', 'HfO2', 'ZrO2', 'TiO2', 'GeO2', 'NH4H2PO4', 'SiO2']",900.0,0.2,BF
NSC-193,Na3.3Zr0.5Ti0.5Sn0.5Ge0.5(PO4)1.0(SiO4)2.0,"['Na2CO3', 'ZrO2', 'TiO2', 'SnO2', 'GeO2', 'NH4H2PO4', 'SiO2']",900.0,0.2,BF
NSC-194,Na4.4Hf1.0Zr1.0(SiO4)3.0,"['Na2CO3', 'HfO2', 'ZrO2', 'SiO2']",900.0,0.2,BF
NSC-195,Na4.4Zr1.0Sn1.0(SiO4)3.0,"['Na2CO3', 'ZrO2', 'SnO2', 'SiO2']",900.0,0.2,BF
NSC-196,Na4.4Hf1.0Sn1.0(SiO4)3.0,"['Na2CO3', 'HfO2', 'SnO2', 'SiO2']",900.0,0.2,BF
NSC-197,Na4.4Hf0.667Zr0.667Sn0.667(SiO4)3.0,"['Na2CO3', 'HfO2', 'ZrO2', 'SnO2', 'SiO2']",900.0,0.2,BF
NSC-198,Na8.8Mg2.0(SiO4)3.0,"['Na2CO3', 'MgO', 'SiO2']",900.0,0.2,BF
NSC-199,Na3.3Hf1.0Zr1.0(PO4)1.0(SiO4)2.0,"['Na2CO3', 'HfO2', 'ZrO2', 'NH4H2PO4', 'SiO2']",900.0,0.2,BF
NSC-200,Na3.74Hf0.6Zr1.0Sc0.4(PO4)1.0(SiO4)2.0,"['Na2CO3', 'HfO2', 'ZrO2', 'Sc2O3', 'NH4H2PO4', 'SiO2']",900.0,0.2,BF
NSC-201,Na3.52Hf0.8Zr1.0Sc0.2(PO4)1.0(SiO4)2.0,"['SiO2', 'Na2CO3', 'HfO2', 'ZrO2', 'Sc2O3', 'NH4H2PO4']",900.0,0.2,BF
NSC-202,Na3.85Hf0.3Zr1.0Sc0.15Mg0.1Ti0.3In0.15(PO4)1.0(SiO4)2.0,"['Na2CO3', 'HfO2', 'ZrO2', 'Sc2O3', 'MgO', 'TiO2', 'In2O3', 'NH4H2PO4', 'SiO2']",900.0,0.2,BF
NSC-203,Na3.63Hf0.6Zr0.6Sc0.2Mg0.2Ti0.2In0.2(PO4)1.5(SiO4)1.5,"['Na2CO3', 'HfO2', 'ZrO2', 'Sc2O3', 'MgO', 'TiO2', 'In2O3', 'NH4H2PO4', 'SiO2']",900.0,0.2,BF
NSC-204,Na3.85Hf0.6Zr0.6Sc0.3Mg0.2In0.3(PO4)1.5(SiO4)1.5,"['Na2CO3', 'HfO2', 'ZrO2', 'Sc2O3', 'MgO', 'In2O3', 'NH4H2PO4', 'SiO2']",900.0,0.2,BF
NSC-205,Na3.74Hf0.7Zr0.7Sc0.2Ti0.2In0.2(PO4)1.0(SiO4)2.0,"['Na2CO3', 'HfO2', 'ZrO2', 'Sc2O3', 'TiO2', 'In2O3', 'NH4H2PO4', 'SiO2']",900.0,0.2,BF
NSC-206,Na3.85Hf0.5Zr0.5Sc0.5Ti0.5(PO4)1.0(SiO4)2.0,"['Na2CO3', 'HfO2', 'ZrO2', 'Sc2O3', 'TiO2', 'NH4H2PO4', 'SiO2']",900.0,0.2,BF
NSC-207,Na3.3Hf1.0Zr1.0(PO4)1.0(SiO4)2.0,"['Na2CO3', 'HfO2', 'ZrO2', 'NH4H2PO4', 'SiO2']",300.0,0.2,BF
NSC-208,Na3.74Hf0.6Zr1.0Sc0.4(PO4)1.0(SiO4)2.0,"['Na2CO3', 'HfO2', 'ZrO2', 'Sc2O3', 'NH4H2PO4', 'SiO2']",300.0,0.2,BF
NSC-209,Na3.52Hf0.8Zr1.0Sc0.2(PO4)1.0(SiO4)2.0,"['Na2CO3', 'HfO2', 'ZrO2', 'Sc2O3', 'NH4H2PO4', 'SiO2']",300.0,0.2,BF
NSC-210,Na3.85Hf0.3Zr1.0Sc0.15Mg0.1Ti0.3In0.15(PO4)1.0(SiO4)2.0,"['TiO2', 'In2O3', 'NH4H2PO4', 'SiO2', 'Na2CO3', 'HfO2', 'ZrO2', 'Sc2O3', 'MgO']",300.0,0.2,BF
NSC-211,Na3.63Hf0.6Zr0.6Sc0.2Mg0.2Ti0.2In0.2(PO4)1.5(SiO4)1.5,"['Na2CO3', 'HfO2', 'ZrO2', 'Sc2O3', 'MgO', 'TiO2', 'In2O3', 'NH4H2PO4', 'SiO2']",300.0,0.2,BF
NSC-212,Na3.85Hf0.6Zr0.6Sc0.3Mg0.2In0.3(PO4)1.5(SiO4)1.5,"['Na2CO3', 'HfO2', 'ZrO2', 'Sc2O3', 'MgO', 'In2O3', 'NH4H2PO4', 'SiO2']",300.0,0.2,BF
NSC-213,Na3.74Hf0.7Zr0.7Sc0.2Ti0.2In0.2(PO4)1.0(SiO4)2.0,"['Na2CO3', 'HfO2', 'ZrO2', 'Sc2O3', 'TiO2', 'In2O3', 'NH4H2PO4', 'SiO2']",300.0,0.2,BF
NSC-214,Na3.85Hf0.5Zr0.5Sc0.5Ti0.5(PO4)1.0(SiO4)2.0,"['Na2CO3', 'HfO2', 'ZrO2', 'Sc2O3', 'TiO2', 'NH4H2PO4', 'SiO2']",300.0,0.2,BF
NSC-215,Na3.3Hf1.0Zr1.0(PO4)1.0(SiO4)2.0,"['Na2CO3', 'HfO2', 'ZrO2', 'NH4H2PO4', 'SiO2']",1100.0,0.2,BF
NSC-216,Na3.74Hf0.6Zr1.0Sc0.4(PO4)1.0(SiO4)2.0,"['Na2CO3', 'HfO2', 'ZrO2', 'Sc2O3', 'NH4H2PO4', 'SiO2']",1100.0,0.2,BF
NSC-217,Na3.52Hf0.8Zr1.0Sc0.2(PO4)1.0(SiO4)2.0,"['Na2CO3', 'HfO2', 'ZrO2', 'Sc2O3', 'NH4H2PO4', 'SiO2']",1100.0,0.2,BF
NSC-218,Na3.85Hf0.3Zr1.0Sc0.15Mg0.1Ti0.3In0.15(PO4)1.0(SiO4)2.0,"['Na2CO3', 'HfO2', 'ZrO2', 'Sc2O3', 'MgO', 'TiO2', 'In2O3', 'NH4H2PO4', 'SiO2']",1100.0,0.2,BF
NSC-219,Na3.63Hf0.6Zr0.6Sc0.2Mg0.2Ti0.2In0.2(PO4)1.5(SiO4)1.5,"['Na2CO3', 'HfO2', 'ZrO2', 'Sc2O3', 'MgO', 'TiO2', 'In2O3', 'NH4H2PO4', 'SiO2']",1100.0,0.2,BF
NSC-220,Na3.85Hf0.6Zr0.6Sc0.3Mg0.2In0.3(PO4)1.5(SiO4)1.5,"['Na2CO3', 'HfO2', 'ZrO2', 'Sc2O3', 'MgO', 'In2O3', 'NH4H2PO4', 'SiO2']",1100.0,0.2,BF
NSC-221,Na3.74Hf0.7Zr0.7Sc0.2Ti0.2In0.2(PO4)1.0(SiO4)2.0,"['Na2CO3', 'HfO2', 'ZrO2', 'Sc2O3', 'TiO2', 'In2O3', 'NH4H2PO4', 'SiO2']",1100.0,0.2,BF
NSC-222,Na3.85Hf0.5Zr0.5Sc0.5Ti0.5(PO4)1.0(SiO4)2.0,"['Na2CO3', 'HfO2', 'ZrO2', 'Sc2O3', 'TiO2', 'NH4H2PO4', 'SiO2']",1100.0,0.2,BF
NSC-223,Na3.713Hf0.205Zr0.337Ta0.146Sc0.301Nb0.259Ti0.061In0.134Sn0.264Y0.077Ga0.088Zn0.051La0.08(PO4)1.0(SiO4)2.0,"['Na2CO3', 'HfO2', 'ZrO2', 'Ta2O5', 'Sc2O3', 'Nb2O5', 'TiO2', 'In2O3', 'SnO2', 'Y2O3', 'Ga2O3', 'ZnO', 'La2O3', 'NH4H2PO4', 'SiO2']",,,BF
NSC-224,Na3.823Hf0.241Zr0.211Ta0.212Sc0.658Nb0.189Ti0.183Sn0.088Y0.071Ga0.042La0.106(PO4)1.0(SiO4)2.0,"['Na2CO3', 'HfO2', 'ZrO2', 'Ta2O5', 'Sc2O3', 'Nb2O5', 'TiO2', 'SnO2', 'Y2O3', 'Ga2O3', 'La2O3', 'NH4H2PO4', 'SiO2']",,,BF
NSC-225,Na3.566Hf0.25Zr0.276Ta0.269Sc0.182Nb0.252Ti0.047In0.166Sn0.217Y0.165Ga0.06Zn0.074La0.041(PO4)1.0(SiO4)2.0,"['Na2CO3', 'HfO2', 'ZrO2', 'Ta2O5', 'Sc2O3', 'Nb2O5', 'TiO2', 'In2O3', 'SnO2', 'Y2O3', 'Ga2O3', 'ZnO', 'La2O3', 'NH4H2PO4', 'SiO2']",,,BF
NSC-226,Na3.703Hf0.135Zr0.35Ta0.294Sc0.089Nb0.246Mg0.226In0.207Sn0.294Y0.042Ga0.043La0.072(PO4)1.0(SiO4)2.0,"['Na2CO3', 'HfO2', 'ZrO2', 'Ta2O5', 'Sc2O3', 'Nb2O5', 'MgO', 'In2O3', 'SnO2', 'Y2O3', 'Ga2O3', 'La2O3', 'NH4H2PO4', 'SiO2']",,,BF
NSC-227,Na3.839Hf0.331Zr0.239Ta0.227Sc0.326Nb0.258Mg0.081Ti0.052In0.486(PO4)1.0(SiO4)2.0,"['Na2CO3', 'HfO2', 'ZrO2', 'Ta2O5', 'Sc2O3', 'Nb2O5', 'MgO', 'TiO2', 'In2O3', 'NH4H2PO4', 'SiO2']",,,BF
NSC-228,Na3.849Hf0.377Zr0.364Ta0.257Sc0.376Nb0.128Mg0.06Ti0.05In0.387(PO4)1.0(SiO4)2.0,"['Na2CO3', 'HfO2', 'ZrO2', 'Ta2O5', 'Sc2O3', 'Nb2O5', 'MgO', 'TiO2', 'In2O3', 'NH4H2PO4', 'SiO2']",,,BF
NSC-229,Na3.722Hf0.408Zr0.336Ta0.168Sc0.332Nb0.232Ti0.073In0.452(PO4)1.0(SiO4)2.0,"['Na2CO3', 'HfO2', 'ZrO2', 'Ta2O5', 'Sc2O3', 'Nb2O5', 'TiO2', 'In2O3', 'NH4H2PO4', 'SiO2']",,,BF
NSC-230,Na3.836Hf0.403Zr0.266Ta0.257Sc0.253Nb0.175Mg0.086Ti0.064In0.495(PO4)1.0(SiO4)2.0,"['Na2CO3', 'HfO2', 'ZrO2', 'Ta2O5', 'Sc2O3', 'Nb2O5', 'MgO', 'TiO2', 'In2O3', 'NH4H2PO4', 'SiO2']",,,BF
NSC-231,Na3.663Nb0.594Mg0.089Ti0.341In0.747Sn0.23(PO4)1.0(SiO4)2.0,"['Na2CO3', 'Nb2O5', 'MgO', 'TiO2', 'In2O3', 'SnO2', 'NH4H2PO4', 'SiO2']",,,BF
NSC-232,Na3.417Nb0.702In0.32Sn0.49Y0.31Ga0.177(PO4)1.0(SiO4)2.0,"['Na2CO3', 'Nb2O5', 'In2O3', 'SnO2', 'Y2O3', 'Ga2O3', 'NH4H2PO4', 'SiO2']",,,BF
NSC-233,Na3.363Nb0.77Ti0.135In0.637Sn0.267Y0.19(PO4)1.0(SiO4)2.0,"['NH4H2PO4', 'SiO2', 'Na2CO3', 'Nb2O5', 'TiO2', 'In2O3', 'SnO2', 'Y2O3']",,,BF
NSC-234,Na3.422Nb0.598Ti0.249In0.377Sn0.445Y0.331(PO4)1.0(SiO4)2.0,"['Na2CO3', 'Nb2O5', 'TiO2', 'In2O3', 'SnO2', 'Y2O3', 'NH4H2PO4', 'SiO2']",,,BF
NSC-235,Na3.388Nb0.63Ti0.15In0.448Sn0.51Y0.262(PO4)1.0(SiO4)2.0,"['Na2CO3', 'Nb2O5', 'TiO2', 'In2O3', 'SnO2', 'Y2O3', 'NH4H2PO4', 'SiO2']",,,BF
NSC-236,Na2.921Nb0.835In0.258Sn0.674Y0.233(PO4)1.0(SiO4)2.0,"['Na2CO3', 'Nb2O5', 'In2O3', 'SnO2', 'Y2O3', 'NH4H2PO4', 'SiO2']",,,BF
NSC-237,Na3.668Nb0.526Mg0.122Ti0.224In0.508Sn0.511Y0.109(PO4)1.0(SiO4)2.0,"['Na2CO3', 'Nb2O5', 'MgO', 'TiO2', 'In2O3', 'SnO2', 'Y2O3', 'NH4H2PO4', 'SiO2']",,,BF
NSC-238,Na3.851Nb0.812Mg0.385In0.425Sn0.259Y0.12(PO4)1.0(SiO4)2.0,"['Na2CO3', 'Nb2O5', 'MgO', 'In2O3', 'SnO2', 'Y2O3', 'NH4H2PO4', 'SiO2']",,,BF
NSC-239,Na1.998Ta1.592La0.408(PO4)1.0(SiO4)2.0,"['La2O3', 'NH4H2PO4', 'SiO2', 'Na2CO3', 'Ta2O5']",1100.0,0.2,BF
NSC-240,Na3.85Ta1.167Mg0.833(PO4)1.0(SiO4)2.0,"['Na2CO3', 'Ta2O5', 'MgO', 'NH4H2PO4', 'SiO2']",1100.0,0.2,BF
NSC-241,Na2.454Ta1.385Y0.615(PO4)1.0(SiO4)2.0,"['Na2CO3', 'Ta2O5', 'Y2O3', 'NH4H2PO4', 'SiO2']",1100.0,0.2,BF
NSC-242,Na3.85Hf1.75Zn0.25(PO4)1.0(SiO4)2.0,"['Na2CO3', 'HfO2', 'ZnO', 'NH4H2PO4', 'SiO2']",1100.0,0.2,BF
NSC-243,Na3.123Nb1.08Y0.637Ga0.282(PO4)1.0(SiO4)2.0,"['Na2CO3', 'Nb2O5', 'Y2O3', 'Ga2O3', 'NH4H2PO4', 'SiO2']",1100.0,0.2,BF
NSC-244,Na3.85Ta0.75Sc1.25(PO4)1.0(SiO4)2.0,"['Na2CO3', 'Ta2O5', 'Sc2O3', 'NH4H2PO4', 'SiO2']",1100.0,0.2,BF
NSC-245,Na3.813Zr1.533Y0.172Ga0.295(PO4)1.0(SiO4)2.0,"['Na2CO3', 'ZrO2', 'Y2O3', 'Ga2O3', 'NH4H2PO4', 'SiO2']",1100.0,0.2,BF
NSC-246,Na3.433Hf0.572Ta0.35Sn0.606Y0.354Ga0.118(PO4)1.0(SiO4)2.0,"['Na2CO3', 'HfO2', 'Ta2O5', 'SnO2', 'Y2O3', 'Ga2O3', 'NH4H2PO4', 'SiO2']",1100.0,0.2,BF
NSC-247,Na3.833Zr0.788Sn0.919Zn0.192La0.1(PO4)1.0(SiO4)2.0,"['Na2CO3', 'ZrO2', 'SnO2', 'ZnO', 'La2O3', 'NH4H2PO4', 'SiO2']",1100.0,0.2,BF
NSC-248,Na3.679Ti1.656Y0.344(PO4)1.0(SiO4)2.0,"['Na2CO3', 'TiO2', 'Y2O3', 'NH4H2PO4', 'SiO2']",1100.0,0.2,BF
NSC-249,Na3.425Hf0.398Zr0.425Nb0.349In0.403Sn0.366Y0.059(PO4)1.0(SiO4)2.0,"['Na2CO3', 'HfO2', 'ZrO2', 'Nb2O5', 'In2O3', 'SnO2', 'Y2O3', 'NH4H2PO4', 'SiO2']",1100.0,0.2,BF
NSC-250,Na3.447Zr0.293Ta0.787Sc0.398In0.41Y0.112(PO4)1.0(SiO4)2.0,"['Na2CO3', 'ZrO2', 'Ta2O5', 'Sc2O3', 'In2O3', 'Y2O3', 'NH4H2PO4', 'SiO2']",1100.0,0.2,BF
NSC-251,Na4.069Sc0.553Ti0.488Sn0.813Ga0.146(PO4)1.0(SiO4)2.0,"['Na2CO3', 'Sc2O3', 'TiO2', 'SnO2', 'Ga2O3', 'NH4H2PO4', 'SiO2']",1100.0,0.2,BF
NSC-252,Na3.839Zr0.99Ta0.301Nb0.21Mg0.224Zn0.276(PO4)1.0(SiO4)2.0,"['Na2CO3', 'ZrO2', 'Ta2O5', 'Nb2O5', 'MgO', 'ZnO', 'NH4H2PO4', 'SiO2']",1100.0,0.2,BF
NSC-253,Na3.851Ta0.474Sc0.617Sn0.73Zn0.179(PO4)1.0(SiO4)2.0,"['Na2CO3', 'Ta2O5', 'Sc2O3', 'SnO2', 'ZnO', 'NH4H2PO4', 'SiO2']",1100.0,0.2,BF
NSC-254,Na3.801Sc0.376Nb0.829In0.683Zn0.113(PO4)1.0(SiO4)2.0,"['Na2CO3', 'Sc2O3', 'Nb2O5', 'In2O3', 'ZnO', 'NH4H2PO4', 'SiO2']",1100.0,0.2,BF
NSC-255,Na3.814Hf0.554Nb0.589Mg0.199In0.658(PO4)1.0(SiO4)2.0,"['Na2CO3', 'HfO2', 'Nb2O5', 'MgO', 'In2O3', 'NH4H2PO4', 'SiO2']",1100.0,0.2,BF
NSC-256,Na3.194Hf0.66Ta0.419Sn0.599Y0.323(PO4)1.0(SiO4)2.0,"['Na2CO3', 'HfO2', 'Ta2O5', 'SnO2', 'Y2O3', 'NH4H2PO4', 'SiO2']",1100.0,0.2,BF
NSC-257,Na3.631Zr0.671Ta0.451In0.751Ge0.127(PO4)1.0(SiO4)2.0,"['Na2CO3', 'ZrO2', 'Ta2O5', 'In2O3', 'GeO2', 'NH4H2PO4', 'SiO2']",1100.0,0.2,BF
NSC-258,Na3.777Hf0.824Zr0.743In0.286Ga0.147(PO4)1.0(SiO4)2.0,"['Na2CO3', 'HfO2', 'ZrO2', 'In2O3', 'Ga2O3', 'NH4H2PO4', 'SiO2']",1100.0,0.2,BF
NSC-259,Na3.842Zr0.624Ti0.152In0.493Sn0.731(PO4)1.0(SiO4)2.0,"['Na2CO3', 'ZrO2', 'TiO2', 'In2O3', 'SnO2', 'NH4H2PO4', 'SiO2']",1100.0,0.2,BF
NSC-260,Na2.933Hf0.944Ta0.299Nb0.395Y0.361(PO4)1.0(SiO4)2.0,"['Na2CO3', 'HfO2', 'Ta2O5', 'Nb2O5', 'Y2O3', 'NH4H2PO4', 'SiO2']",1100.0,0.2,BF
NSC-261,Na3.596Hf0.419Ta0.368In0.636Sn0.577(PO4)1.0(SiO4)2.0,"['Na2CO3', 'HfO2', 'Ta2O5', 'In2O3', 'SnO2', 'NH4H2PO4', 'SiO2']",1100.0,0.2,BF
NSC-262,Na3.665Zr0.983Sn0.791Y0.12Zn0.106(PO4)1.0(SiO4)2.0,"['Na2CO3', 'ZrO2', 'SnO2', 'Y2O3', 'ZnO', 'NH4H2PO4', 'SiO2']",1100.0,0.2,BF
NSC-263,Na3.706Hf1.153Ti0.478Y0.369(PO4)1.0(SiO4)2.0,"['Na2CO3', 'HfO2', 'TiO2', 'Y2O3', 'NH4H2PO4', 'SiO2']",1100.0,0.2,BF
NSC-264,Na3.761Zr0.925Ti0.656Y0.419(PO4)1.0(SiO4)2.0,"['Na2CO3', 'ZrO2', 'TiO2', 'Y2O3', 'NH4H2PO4', 'SiO2']",1100.0,0.2,BF
NSC-265,Na3.73Nb0.902Mg0.196In0.902(PO4)1.0(SiO4)2.0,"['Na2CO3', 'Nb2O5', 'MgO', 'In2O3', 'NH4H2PO4', 'SiO2']",1100.0,0.2,BF
NSC-266,Na3.317Ta1.168Y0.48Zn0.352(PO4)1.0(SiO4)2.0,"['Na2CO3', 'Ta2O5', 'Y2O3', 'ZnO', 'NH4H2PO4', 'SiO2']",1100.0,0.2,BF
NSC-267,Na2.995Ta0.739Sn0.799Y0.462(PO4)1.0(SiO4)2.0,"['Na2CO3', 'Ta2O5', 'SnO2', 'Y2O3', 'NH4H2PO4', 'SiO2']",1100.0,0.2,BF
NSC-268,Na3.768Hf0.425Zr1.362Zn0.213(PO4)1.0(SiO4)2.0,"['Na2CO3', 'HfO2', 'ZrO2', 'ZnO', 'NH4H2PO4', 'SiO2']",1100.0,0.2,BF
NSC-269,Na3.295Ta1.163Mg0.321Y0.517(PO4)1.0(SiO4)2.0,"['Na2CO3', 'Ta2O5', 'MgO', 'Y2O3', 'NH4H2PO4', 'SiO2']",1100.0,0.2,BF
NSC-270,Na2.867Zr0.976Nb0.709Y0.315(PO4)1.0(SiO4)2.0,"['Na2CO3', 'ZrO2', 'Nb2O5', 'Y2O3', 'NH4H2PO4', 'SiO2']",1100.0,0.2,BF
NSC-271,Na3.085Ta1.226Y0.516Zn0.257(PO4)1.0(SiO4)2.0,"['Na2CO3', 'Ta2O5', 'Y2O3', 'ZnO', 'NH4H2PO4', 'SiO2']",1100.0,0.2,BF
NSC-272,Na2.966Nb1.026Y0.722Ge0.252(PO4)1.0(SiO4)2.0,"['Na2CO3', 'Nb2O5', 'Y2O3', 'GeO2', 'NH4H2PO4', 'SiO2']",1100.0,0.2,BF
NSC-273,Na3.562Zr1.117Ti0.645La0.238(PO4)1.0(SiO4)2.0,"['Na2CO3', 'ZrO2', 'TiO2', 'La2O3', 'NH4H2PO4', 'SiO2']",1100.0,0.2,BF
NSC-274,Na3.533Zr1.213Ti0.575La0.212(PO4)1.0(SiO4)2.0,"['ZrO2', 'TiO2', 'La2O3', 'NH4H2PO4', 'Na2CO3', 'SiO2']",1100.0,0.2,BF
NSC-275,Na3.855Hf1.34In0.505Ge0.156(PO4)1.0(SiO4)2.0,"['Na2CO3', 'HfO2', 'In2O3', 'GeO2', 'NH4H2PO4', 'SiO2']",1100.0,0.2,BF
NSC-276,Na3.683Hf0.164Zr1.662Mg0.174(PO4)1.0(SiO4)2.0,"['Na2CO3', 'HfO2', 'ZrO2', 'MgO', 'NH4H2PO4', 'SiO2']",1100.0,0.2,BF
NSC-277,Na3.059Nb0.893Ti0.433Y0.674(PO4)1.0(SiO4)2.0,"['Na2CO3', 'Nb2O5', 'TiO2', 'Y2O3', 'NH4H2PO4', 'SiO2']",1100.0,0.2,BF
NSC-278,Na3.847Hf0.205Zr1.547Mg0.249(PO4)1.0(SiO4)2.0,"['Na2CO3', 'HfO2', 'ZrO2', 'MgO', 'NH4H2PO4', 'SiO2']",1100.0,0.2,BF
NSC-279,Na3.79Hf0.549In0.446Sn1.005(PO4)1.0(SiO4)2.0,"['Na2CO3', 'HfO2', 'In2O3', 'SnO2', 'NH4H2PO4', 'SiO2']",1100.0,0.2,BF
NSC-280,Na3.739Hf0.805In0.399Sn0.796(PO4)1.0(SiO4)2.0,"['Na2CO3', 'HfO2', 'In2O3', 'SnO2', 'NH4H2PO4', 'SiO2']",1100.0,0.2,BF
NSC-281,Na3.649Nb0.566Ti0.104In0.883Sn0.448(PO4)1.0(SiO4)2.0,"['Na2CO3', 'Nb2O5', 'TiO2', 'In2O3', 'SnO2', 'NH4H2PO4', 'SiO2']",1100.0,0.2,BF
NSC-282,Na3.792Hf0.985Sn0.713Y0.157Zn0.145(PO4)1.0(SiO4)2.0,"['Na2CO3', 'HfO2', 'SnO2', 'Y2O3', 'ZnO', 'NH4H2PO4', 'SiO2']",1100.0,0.2,BF
NSC-283,Na2.878Nb0.878Sn0.627Y0.495(PO4)1.0(SiO4)2.0,"['Na2CO3', 'Nb2O5', 'SnO2', 'Y2O3', 'NH4H2PO4', 'SiO2']",1100.0,0.2,BF
NSC-284,Na2.761Hf1.079Nb0.705La0.215(PO4)1.0(SiO4)2.0,"['Na2CO3', 'HfO2', 'Nb2O5', 'La2O3', 'NH4H2PO4', 'SiO2']",1100.0,0.2,BF
NSC-285,Na3.866Hf1.485In0.355Ga0.159(PO4)1.0(SiO4)2.0,"['Na2CO3', 'HfO2', 'In2O3', 'Ga2O3', 'NH4H2PO4', 'SiO2']",1100.0,0.2,BF
NSC-286,Na3.621Nb0.854In1.016Ga0.13(PO4)1.0(SiO4)2.0,"['Na2CO3', 'Nb2O5', 'In2O3', 'Ga2O3', 'NH4H2PO4', 'SiO2']",1100.0,0.2,BF
NSC-287,Na3.866Hf1.485In0.355Ga0.159(PO4)1.0(SiO4)2.0,"['Na2CO3', 'HfO2', 'In2O3', 'Ga2O3', 'NH4H2PO4', 'SiO2']",900.0,0.2,BF
NSC-288,Na3.621Nb0.854In1.016Ga0.13(PO4)1.0(SiO4)2.0,"['Na2CO3', 'Nb2O5', 'In2O3', 'Ga2O3', 'NH4H2PO4', 'SiO2']",900.0,0.2,BF
NSC-289,Na3.649Nb0.566Ti0.104In0.883Sn0.448(PO4)1.0(SiO4)2.0,"['Na2CO3', 'Nb2O5', 'TiO2', 'In2O3', 'SnO2', 'NH4H2PO4', 'SiO2']",900.0,0.2,BF
NSC-290,Na3.792Hf0.985Sn0.713Y0.157Zn0.145(PO4)1.0(SiO4)2.0,"['Na2CO3', 'HfO2', 'SnO2', 'Y2O3', 'ZnO', 'NH4H2PO4', 'SiO2']",900.0,0.2,BF
NSC-291,Na2.867Zr0.976Nb0.709Y0.315(PO4)1.0(SiO4)2.0,"['Na2CO3', 'ZrO2', 'Nb2O5', 'Y2O3', 'NH4H2PO4', 'SiO2']",900.0,0.2,BF
NSC-292,Na2.966Nb1.026Y0.722Ge0.252(PO4)1.0(SiO4)2.0,"['Na2CO3', 'Nb2O5', 'Y2O3', 'GeO2', 'NH4H2PO4', 'SiO2']",900.0,0.2,BF
NSC-293,Na3.847Hf0.205Zr1.547Mg0.249(PO4)1.0(SiO4)2.0,"['Na2CO3', 'HfO2', 'ZrO2', 'MgO', 'NH4H2PO4', 'SiO2']",900.0,0.2,BF
NSC-294,Na3.123Nb1.08Y0.637Ga0.282(PO4)1.0(SiO4)2.0,"['Na2CO3', 'Nb2O5', 'Y2O3', 'Ga2O3', 'NH4H2PO4', 'SiO2']",900.0,0.2,BF
NSC-295,Na3.679Ti1.656Y0.344(PO4)1.0(SiO4)2.0,"['Na2CO3', 'TiO2', 'Y2O3', 'NH4H2PO4', 'SiO2']",900.0,0.2,BF
NSC-296,Na3.814Hf0.554Nb0.589Mg0.199In0.658(PO4)1.0(SiO4)2.0,"['In2O3', 'NH4H2PO4', 'SiO2', 'Na2CO3', 'HfO2', 'Nb2O5', 'MgO']",900.0,0.2,BF
NSC-297,Na3.194Hf0.66Ta0.419Sn0.599Y0.323(PO4)1.0(SiO4)2.0,"['Na2CO3', 'HfO2', 'Ta2O5', 'SnO2', 'Y2O3', 'NH4H2PO4', 'SiO2']",900.0,0.2,BF
NSC-298,Na3.631Zr0.671Ta0.451In0.751Ge0.127(PO4)1.0(SiO4)2.0,"['Na2CO3', 'ZrO2', 'Ta2O5', 'In2O3', 'GeO2', 'NH4H2PO4', 'SiO2']",900.0,0.2,BF
NSC-299,Na3.73Nb0.902Mg0.196In0.902(PO4)1.0(SiO4)2.0,"['Na2CO3', 'Nb2O5', 'MgO', 'In2O3', 'NH4H2PO4', 'SiO2']",900.0,0.2,BF
NSC-300,Na3.768Hf0.425Zr1.362Zn0.213(PO4)1.0(SiO4)2.0,"['Na2CO3', 'HfO2', 'ZrO2', 'ZnO', 'NH4H2PO4', 'SiO2']",900.0,0.2,BF
NSC-301,Na1.998Ta1.592La0.408(PO4)1.0(SiO4)2.0,"['Na2CO3', 'Ta2O5', 'La2O3', 'NH4H2PO4', 'SiO2']",900.0,0.2,BF
NSC-302,Na2.454Ta1.385Y0.615(PO4)1.0(SiO4)2.0,"['Na2CO3', 'Ta2O5', 'Y2O3', 'NH4H2PO4', 'SiO2']",900.0,0.2,BF
NSC-303,Na2.53Zr0.66Mg0.66Sn0.66(PO4)3.99,"['Na2CO3', 'ZrO2', 'MgO', 'SnO2', 'NH4H2PO4']",,,BF
NSC-304,Na3.533Zr1.213Ti0.575La0.212(PO4)1.33(SiO4)2.0,"['Na2CO3', 'ZrO2', 'TiO2', 'La2O3', 'NH4H2PO4', 'SiO2']",,,BF
NSC-305,Na2.2Zr0.5Mg0.5Ti0.5Sn0.5(PO4)3.99,"['Na2CO3', 'ZrO2', 'MgO', 'TiO2', 'SnO2', 'NH4H2PO4']",,,BF
NSC-306,Na3.562Zr1.117Ti0.645La0.238(PO4)1.33(SiO4)2.0,"['Na2CO3', 'ZrO2', 'TiO2', 'La2O3', 'NH4H2PO4', 'SiO2']",,,BF
NSC-307,Na3.777Hf0.824Zr0.743In0.286Ga0.147(PO4)1.33(SiO4)2.0,"['Ga2O3', 'NH4H2PO4', 'SiO2', 'Na2CO3', 'HfO2', 'ZrO2', 'In2O3']",,,BF
NSC-308,Na3.855Hf1.34In0.505Ge0.156(PO4)1.33(SiO4)2.0,"['Na2CO3', 'HfO2', 'In2O3', 'GeO2', 'NH4H2PO4', 'SiO2']",,,BF
NSC-309,Na3.866Hf1.485In0.355Ga0.159(PO4)1.33(SiO4)2.0,"['Na2CO3', 'HfO2', 'In2O3', 'Ga2O3', 'NH4H2PO4', 'SiO2']",,,BF
NSC-310,Na3.761Zr0.925Ti0.656Y0.419(PO4)1.33(SiO4)2.0,"['Na2CO3', 'ZrO2', 'TiO2', 'Y2O3', 'NH4H2PO4', 'SiO2']",,,BF
NSC-311,Na2.867Zr0.976Nb0.709Y0.315(PO4)1.33(SiO4)2.0,"['Na2CO3', 'ZrO2', 'Nb2O5', 'Y2O3', 'NH4H2PO4', 'SiO2']",,,BF
NSC-312,Na2.761Hf1.079Nb0.705La0.215(PO4)1.33(SiO4)2.0,"['Na2CO3', 'HfO2', 'Nb2O5', 'La2O3', 'NH4H2PO4', 'SiO2']",,,BF
NSC-313,Na3.683Hf0.164Zr1.662Mg0.174(PO4)1.33(SiO4)2.0,"['Na2CO3', 'HfO2', 'ZrO2', 'MgO', 'NH4H2PO4', 'SiO2']",,,BF
NSC-314,Na3.706Hf1.153Ti0.478Y0.369(PO4)1.33(SiO4)2.0,"['Na2CO3', 'HfO2', 'TiO2', 'Y2O3', 'NH4H2PO4', 'SiO2']",,,BF
NSC-315,Na3.768Hf0.425Zr1.362Zn0.213(PO4)1.33(SiO4)2.0,"['Na2CO3', 'HfO2', 'ZrO2', 'ZnO', 'NH4H2PO4', 'SiO2']",,,BF
NSC-316,Na3.842Zr0.624Ti0.152In0.493Sn0.731(PO4)1.33(SiO4)2.0,"['Na2CO3', 'ZrO2', 'TiO2', 'In2O3', 'SnO2', 'NH4H2PO4', 'SiO2']",,,BF
NSC-317,Na3.631Zr0.671Ta0.451In0.751Ge0.127(PO4)1.33(SiO4)2.0,"['Na2CO3', 'ZrO2', 'Ta2O5', 'In2O3', 'GeO2', 'NH4H2PO4', 'SiO2']",,,BF
NSC-318,Na2.933Hf0.944Ta0.299Nb0.395Y0.361(PO4)1.33(SiO4)2.0,"['Na2CO3', 'HfO2', 'Ta2O5', 'Nb2O5', 'Y2O3', 'NH4H2PO4', 'SiO2']",,,BF
NSC-319,Na4.08896514Hf0.5250408Mg0.35082275Nb0.48214899In0.64198746Si1.85575707P1.14424293O12,"['Na2CO3', 'HfO2', 'Nb2O5', 'MgO', 'In2O3', 'NH4H2PO4', 'SiO2']",1100.0,0.2,BF
NSC-320,Na4.22131043Zr0.98972713Ta0.24300495In0.66046057Si2.42009932Ge0.10680736P0.57990068O12,"['Na2CO3', 'ZrO2', 'Ta2O5', 'In2O3', 'GeO2', 'NH4H2PO4', 'SiO2']",1100.0,0.2,BF
NSC-321,Na4.16906667Hf0.59998791Zr0.56377824In0.73753927Ga0.09869458Si1.95382676P1.04617324O12,"['Na2CO3', 'HfO2', 'ZrO2', 'In2O3', 'Ga2O3', 'NH4H2PO4', 'SiO2']",1100.0,0.2,BF
NSC-322,Na4.22480421Zr0.83276942Ti0.10918603In0.68389669Si2.15683441Sn0.37414785P0.84316559O12,"['Na2CO3', 'ZrO2', 'TiO2', 'In2O3', 'SnO2', 'NH4H2PO4', 'SiO2']",1100.0,0.2,BF
NSC-323,Na2.67934035Y0.56047807Hf0.84845005Ta0.480018Nb0.11105388Si1.46635775P1.53364225O12,"['Na2CO3', 'HfO2', 'Ta2O5', 'Nb2O5', 'Y2O3', 'NH4H2PO4', 'SiO2']",1100.0,0.2,BF
NSC-324,Na3.20423099Y0.69123316Hf0.87102177Ti0.43774507Si1.2217041P1.7782959O12,"['Na2CO3', 'HfO2', 'TiO2', 'Y2O3', 'NH4H2PO4', 'SiO2']",1100.0,0.2,BF
NSC-325,Na3.60424627Y0.72147045Zr0.72096894Ti0.55756062Si1.55511708P1.44488292O12,"['Na2CO3', 'ZrO2', 'TiO2', 'Y2O3', 'NH4H2PO4', 'SiO2']",1100.0,0.2,BF
NSC-326,Na4.62347607Hf0.20714755Zr1.19089318Zn0.60195927Si1.99924153P1.00075847O12,"['Na2CO3', 'HfO2', 'ZrO2', 'ZnO', 'NH4H2PO4', 'SiO2']",1100.0,0.2,BF
NSC-327,Na3.11531338Y0.46883462Zr0.66483477Nb0.86633062Si2.22959908P0.77040092O12,"['Nb2O5', 'Y2O3', 'NH4H2PO4', 'SiO2', 'Na2CO3', 'ZrO2']",1100.0,0.2,BF
NSC-328,Na3.87947251La0.21427099Zr1.35835678Ti0.42737222Si2.3125222P0.6874778O12,"['Na2CO3', 'ZrO2', 'TiO2', 'La2O3', 'NH4H2PO4', 'SiO2']",1100.0,0.2,BF
NSC-329,Na3.17801791La0.38291839Zr1.07575408Ti0.54132753Si1.50618879P1.49381121O12,"['Na2CO3', 'ZrO2', 'TiO2', 'La2O3', 'NH4H2PO4', 'SiO2']",1100.0,0.2,BF
NSC-330,Na3.31786641Hf0.79034015In1.07344204Si0.94280015Ge0.13621781P2.05719985O12,"['Na2CO3', 'HfO2', 'In2O3', 'GeO2', 'NH4H2PO4', 'SiO2']",1100.0,0.2,BF
NSC-331,Na4.02209763Hf0.15265632Mg0.37947178Zr1.4678719Si1.89750884P1.10249116O12,"['Na2CO3', 'HfO2', 'ZrO2', 'MgO', 'NH4H2PO4', 'SiO2']",1100.0,0.2,BF
NSC-332,Na3.75963693Hf0.83421567In1.0472835Ga0.11850083Si1.25206742P1.74793258O12,"['Na2CO3', 'HfO2', 'In2O3', 'Ga2O3', 'NH4H2PO4', 'SiO2']",1100.0,0.2,BF
NSC-333,Na0.57117616Ta0.48074895Ge1.51925105P3O12,"['Na2CO3', 'Ta2O5', 'GeO2', 'NH4H2PO4']",1100.0,0.2,BF
NSC-334,Na0.69136233Zr1.62851121Nb0.37148879P3O12,"['Na2CO3', 'ZrO2', 'Nb2O5', 'NH4H2PO4']",1100.0,0.2,BF
NSC-335,Na0.42073528Zr1.38248662Ta0.61751338P3O12,"['Na2CO3', 'ZrO2', 'Ta2O5', 'NH4H2PO4']",1100.0,0.2,BF
NSC-336,Na0.36468532Zr0.1365381Nb0.66846789Ge1.19499401P3O12,"['Na2CO3', 'ZrO2', 'Nb2O5', 'GeO2', 'NH4H2PO4']",1100.0,0.2,BF
NSC-337,Na1.1Zr0.84929018Sn0.72151426Ge0.42919556P3O12,"['Na2CO3', 'ZrO2', 'SnO2', 'GeO2', 'NH4H2PO4']",1100.0,0.2,BF
NSC-338,Na1.1Hf0.99903105Zr0.88595726Ge0.11501169P3O12,"['Na2CO3', 'HfO2', 'ZrO2', 'GeO2', 'NH4H2PO4']",1100.0,0.2,BF
NSC-339,Na3.22136065Hf0.23042595Zr1.76957405Si1.92850968P1.07149032O12,"['Na2CO3', 'HfO2', 'ZrO2', 'NH4H2PO4', 'SiO2']",1100.0,0.2,BF
NSC-340,Na2.03018702La0.34174656Hf0.9995496Nb0.65870384Si1.16258183P1.83741817O12,"['Na2CO3', 'HfO2', 'Nb2O5', 'La2O3', 'NH4H2PO4', 'SiO2']",1100.0,0.2,BF
NSC-341,Na4.45571135Hf0.59403253Zr0.64013617In0.68957672Ga0.07625458Si2.28481538P0.71518462O12,"['Na2CO3', 'HfO2', 'ZrO2', 'In2O3', 'Ga2O3', 'NH4H2PO4', 'SiO2']",1100.0,0.2,BF
NSC-342,Na1.1Zr1.80195093Ge0.19804907P3O12,"['GeO2', 'NH4H2PO4', 'Na2CO3', 'ZrO2']",1100.0,0.2,BF
NSC-343,Na3.3Al0.38284634In1.61715366P3O12,"['Na2CO3', 'In2O3', 'Al2O3', 'NH4H2PO4']",1100.0,0.2,BF
NSC-344,Na0.5850911Nb0.468099Ge1.531901P3O12,"['Na2CO3', 'Nb2O5', 'GeO2', 'NH4H2PO4']",1100.0,0.2,BF
NSC-345,Na3.89351685Hf0.7154311In1.14827688Ga0.13629202Si1.25499187P1.74500813O12,"['Na2CO3', 'HfO2', 'In2O3', 'Ga2O3', 'NH4H2PO4', 'SiO2']",1100.0,0.2,BF
NSC-346,Na3.37047236Zr1.81136265In0.18863735Si1.87542843P1.12457157O12,"['Na2CO3', 'ZrO2', 'In2O3', 'NH4H2PO4', 'SiO2']",1100.0,0.2,BF
NSC-347,Na2.11680202Zr1.38995967In0.61004033Si0.31432514P2.68567486O12,"['Na2CO3', 'ZrO2', 'In2O3', 'NH4H2PO4', 'SiO2']",1100.0,0.2,BF
NSC-348,Na1.1Zr0.1770911Ge1.8229089P3O12,"['Na2CO3', 'ZrO2', 'GeO2', 'NH4H2PO4']",1100.0,0.2,BF
NSC-349,Na1.1Zr0.28884725Ti0.64008246Ge1.0710703P3O12,"['Na2CO3', 'ZrO2', 'TiO2', 'GeO2', 'NH4H2PO4']",1100.0,0.2,BF
NSC-350,Na1.1Zr0.4372023Ti0.45139388Sn0.3991708Ge0.71223301P3O12,"['Na2CO3', 'ZrO2', 'TiO2', 'SnO2', 'GeO2', 'NH4H2PO4']",1100.0,0.2,BF
NSC-351,Na1.1Hf0.948576Zr0.89762441Sn0.09321807Ge0.06058151P3O12,"['Na2CO3', 'HfO2', 'ZrO2', 'SnO2', 'GeO2', 'NH4H2PO4']",1100.0,0.2,BF
NSC-352,Na1.1Hf0.76242699Zr0.89460905Ti0.23118792Ge0.11177605P3O12,"['Na2CO3', 'HfO2', 'ZrO2', 'TiO2', 'GeO2', 'NH4H2PO4']",1100.0,0.2,BF
NSC-353,Na4.4Zr0.98969169Ti0.09165304Si3Sn0.78652205Ge0.13213322O12,"['Na2CO3', 'ZrO2', 'TiO2', 'SnO2', 'GeO2', 'SiO2']",1100.0,0.2,BF
NSC-354,Na1.1Hf0.65926497Zr1.34073503P3O12,"['Na2CO3', 'HfO2', 'ZrO2', 'NH4H2PO4']",1100.0,0.2,BF
NSC-355,Na1.1Hf1.81497572Sn0.18502428P3O12,"['Na2CO3', 'HfO2', 'SnO2', 'NH4H2PO4']",1100.0,0.2,BF
NSC-356,Na1.1Sn1.20615875Ge0.79384125P3O12,"['Na2CO3', 'SnO2', 'GeO2', 'NH4H2PO4']",1100.0,0.2,BF
NSC-357,Na1.1Hf1.23323086Ti0.76676914P3O12,"['Na2CO3', 'HfO2', 'TiO2', 'NH4H2PO4']",1100.0,0.2,BF
NSC-358,Na1.1Ti1.14397896Ge0.85602104P3O12,"['Na2CO3', 'TiO2', 'GeO2', 'NH4H2PO4']",1100.0,0.2,BF
NSC-359,Na1.1Hf1.84852043Ge0.15147957P3O12,"['Na2CO3', 'HfO2', 'GeO2', 'NH4H2PO4']",1100.0,0.2,BF
NSC-360,Na2.12154348Zr1.07132411In0.92867589P3O12,"['Na2CO3', 'ZrO2', 'In2O3', 'NH4H2PO4']",1100.0,0.2,BF
NSC-361,Na2.08454895La0.18751243Hf1.41517289Nb0.39731468Si1.10484676P1.89515324O12,"['Na2CO3', 'HfO2', 'Nb2O5', 'La2O3', 'NH4H2PO4', 'SiO2']",1100.0,0.2,BF
NSC-362,Na3.56208293Hf0.93580012Mg0.1191586Zr0.94504128Si1.99994001P1.00005999O12,"['Na2CO3', 'HfO2', 'ZrO2', 'MgO', 'NH4H2PO4', 'SiO2']",1100.0,0.2,BF
NSC-363,Na2.87908874Y0.91502647Hf0.48105802Ti0.60391552Si0.70232693P2.29767307O12,"['Na2CO3', 'HfO2', 'TiO2', 'Y2O3', 'NH4H2PO4', 'SiO2']",1100.0,0.2,BF
NSC-364,Na4.3219484Hf0.41136632Zr1.35889944Zn0.22973425Si2.4695755P0.5304245O12,"['Na2CO3', 'HfO2', 'ZrO2', 'ZnO', 'NH4H2PO4', 'SiO2']",1100.0,0.2,BF
NSC-365,Na3.01150721Zr1.79070568In0.20929432Si1.52843952P1.47156048O12,"['Na2CO3', 'ZrO2', 'In2O3', 'NH4H2PO4', 'SiO2']",1100.0,0.2,BF
NSC-366,Na1.1Zr0.6402746Ti0.35506368Sn0.81314191Ge0.19151981P3O12,"['Na2CO3', 'ZrO2', 'TiO2', 'SnO2', 'GeO2', 'NH4H2PO4']",1100.0,0.2,BF
NSC-367,Na4.40432795Y0.1522539Zr1.37192262Ga0.47582348Si2.37585712P0.62414288O12,"['Na2CO3', 'ZrO2', 'Y2O3', 'Ga2O3', 'NH4H2PO4', 'SiO2']",1100.0,0.2,BF
NSC-368,Na3.40565876Y0.10159531Hf0.54277003Zr0.55888896Nb0.5192607In0.15379661Si2.35992221Sn0.12368839P0.64007779O12,"['Na2CO3', 'HfO2', 'ZrO2', 'Nb2O5', 'In2O3', 'SnO2', 'Y2O3', 'NH4H2PO4', 'SiO2']",1100.0,0.2,BF
NSC-369,Na2.58986387La0.44124817Zr1.12654964Ti0.43220219Si0.91317353P2.08682647O12,"['La2O3', 'NH4H2PO4', 'SiO2', 'Na2CO3', 'ZrO2', 'TiO2']",1100.0,0.2,BF
NSC-370,Na4.17489548La0.23157757Zr1.24911952Ti0.51930291Si2.56378196P0.43621804O12,"['Na2CO3', 'ZrO2', 'TiO2', 'La2O3', 'NH4H2PO4', 'SiO2']",1100.0,0.2,BF
NSC-371,Na3.31071955Hf0.76154437In1.12085041Si0.88889465Ge0.11760522P2.11110535O12,"['Na2CO3', 'HfO2', 'In2O3', 'GeO2', 'NH4H2PO4', 'SiO2']",1100.0,0.2,BF
NSC-372,Na2.86993616Y0.4339169Zr1.01016138Nb0.55592172Si1.7310377P1.2689623O12,"['Na2CO3', 'ZrO2', 'Nb2O5', 'Y2O3', 'NH4H2PO4', 'SiO2']",1100.0,0.2,BF
NSC-373,Na3.67714987Zr0.78296126Ta0.38684314In0.71132496Si2.0183817Ge0.11887064P0.9816183O12,"['Na2CO3', 'ZrO2', 'Ta2O5', 'In2O3', 'GeO2', 'NH4H2PO4', 'SiO2']",1100.0,0.2,BF
NSC-374,Na2.41176189Y0.56292637Hf0.89145537Ta0.37005006Nb0.1755682Si1.17520271P1.82479729O12,"['Na2CO3', 'HfO2', 'Ta2O5', 'Nb2O5', 'Y2O3', 'NH4H2PO4', 'SiO2']",1100.0,0.2,BF
NSC-375,Na4.75347213Zr0.86153087Ta0.14946663In0.86978855Si2.60101638Ge0.11921396P0.39898362O12,"['Na2CO3', 'ZrO2', 'Ta2O5', 'In2O3', 'GeO2', 'NH4H2PO4', 'SiO2']",1100.0,0.2,BF
NSC-376,Na4.10460639Hf0.45898118Zr0.98561999In0.48521379Ga0.07018505Si2.17606152P0.82393848O12,"['Na2CO3', 'HfO2', 'ZrO2', 'In2O3', 'Ga2O3', 'NH4H2PO4', 'SiO2']",1100.0,0.2,BF
NSC-377,Na4.12344882Zr0.68630254In1.31369746Si1.43489238P1.56510762O12,"['Na2CO3', 'ZrO2', 'In2O3', 'NH4H2PO4', 'SiO2']",1100.0,0.2,BF
NSC-378,Na2.21733166Y0.64231128Hf0.57912024Ta0.68902899Nb0.08953949Si1.15201325P1.84798675O12,"['Na2CO3', 'HfO2', 'Ta2O5', 'Nb2O5', 'Y2O3', 'NH4H2PO4', 'SiO2']",1100.0,0.2,BF
NSC-379,Na2.63357467Y0.77323637Hf0.88745509Ti0.33930854Si0.62092242P2.37907758O12,"['Na2CO3', 'HfO2', 'TiO2', 'Y2O3', 'NH4H2PO4', 'SiO2']",1100.0,0.2,BF
NSC-380,Na3.65642515Y0.84379651Zr0.61840603Ti0.53779746Si1.48022636P1.51977364O12,"['Na2CO3', 'ZrO2', 'TiO2', 'Y2O3', 'NH4H2PO4', 'SiO2']",1100.0,0.2,BF
NSC-381,Na5.22422804Hf0.18798219Zr1.16489684Zn0.64712097Si2.45505628P0.54494372O12,"['Na2CO3', 'HfO2', 'ZrO2', 'ZnO', 'NH4H2PO4', 'SiO2']",1100.0,0.2,BF
NSC-382,Na3.68868652La0.28636929Zr1.17581775Ti0.53781296Si2.0669821P0.9330179O12,"['Na2CO3', 'ZrO2', 'TiO2', 'La2O3', 'NH4H2PO4', 'SiO2']",1100.0,0.2,BF
NSC-383,Na3.02154743La0.22901086Zr1.53712673Ti0.23386241Si1.51785044P1.48214956O12,"['SiO2', 'Na2CO3', 'ZrO2', 'TiO2', 'La2O3', 'NH4H2PO4']",1100.0,0.2,BF
NSC-384,Na2.89960908Hf0.67312052In1.19278784Si0.44322041Ge0.13409164P2.55677959O12,"['Na2CO3', 'HfO2', 'In2O3', 'GeO2', 'NH4H2PO4', 'SiO2']",1100.0,0.2,BF
NSC-385,Na3.49831369Hf0.52382222In1.31804572Ga0.15813206Si0.70410739P2.29589261O12,"['Na2CO3', 'HfO2', 'In2O3', 'Ga2O3', 'NH4H2PO4', 'SiO2']",1100.0,0.2,BF
NSC-386,Na0.88191915Zr1.80174468Nb0.19825532P3O12,"['Na2CO3', 'ZrO2', 'Nb2O5', 'NH4H2PO4']",1100.0,0.2,BF
NSC-387,Na0.31546184Zr0.1626166Nb0.71321651Ge1.12416689P3O12,"['Na2CO3', 'ZrO2', 'Nb2O5', 'GeO2', 'NH4H2PO4']",1100.0,0.2,BF
NSC-388,Na1.1Zr1.42201752Sn0.42522207Ge0.15276041P3O12,"['Na2CO3', 'ZrO2', 'SnO2', 'GeO2', 'NH4H2PO4']",1100.0,0.2,BF
NSC-389,Na3.41289112La0.19985501Hf1.20205222Nb0.59809277Si2.50086605P0.49913395O12,"['Na2CO3', 'HfO2', 'Nb2O5', 'La2O3', 'NH4H2PO4', 'SiO2']",1100.0,0.2,BF
NSC-390,Na4.71523053Hf0.57477175Zr0.82531624In0.49575437Ga0.10415764Si2.6866612P0.3133388O12,"['NH4H2PO4', 'SiO2', 'Na2CO3', 'HfO2', 'ZrO2', 'In2O3', 'Ga2O3']",1100.0,0.2,BF
NSC-391,Na3.3Al0.19324937In1.80675063P3O12,"['Na2CO3', 'In2O3', 'Al2O3', 'NH4H2PO4']",1100.0,0.2,BF
NSC-392,Na3.93242913Zr1.75760151In0.24239849Si2.33253708P0.66746292O12,"['Na2CO3', 'ZrO2', 'In2O3', 'NH4H2PO4', 'SiO2']",1100.0,0.2,BF
NSC-393,Na2.24169102Zr1.47038531In0.52961469Si0.50828624P2.49171376O12,"['Na2CO3', 'ZrO2', 'In2O3', 'NH4H2PO4', 'SiO2']",1100.0,0.2,BF
NSC-394,Na1.1Zr0.26296561Ti0.51697173Ge1.22006266P3O12,"['Na2CO3', 'ZrO2', 'TiO2', 'GeO2', 'NH4H2PO4']",1100.0,0.2,BF
NSC-395,Na1.1Zr0.76286142Ti0.17525093Sn0.71729602Ge0.34459164P3O12,"['Na2CO3', 'ZrO2', 'TiO2', 'SnO2', 'GeO2', 'NH4H2PO4']",1100.0,0.2,BF
NSC-396,Na1.1Hf0.58239044Zr1.41760956P3O12,"['Na2CO3', 'HfO2', 'ZrO2', 'NH4H2PO4']",1100.0,0.2,BF
NSC-397,Na1.1Sn1.40425733Ge0.59574267P3O12,"['Na2CO3', 'SnO2', 'GeO2', 'NH4H2PO4']",1100.0,0.2,BF
NSC-398,Na1.1Hf1.67166393Ti0.32833607P3O12,"['Na2CO3', 'HfO2', 'TiO2', 'NH4H2PO4']",1100.0,0.2,BF
NSC-399,Na1.1Ti1.41606403Ge0.58393597P3O12,"['Na2CO3', 'TiO2', 'GeO2', 'NH4H2PO4']",1100.0,0.2,BF
NSC-400,Na1.14329832La0.34949101Hf0.68465652Nb0.96585247Si0.65572356P2.34427644O12,"['Na2CO3', 'HfO2', 'Nb2O5', 'La2O3', 'NH4H2PO4', 'SiO2']",1100.0,0.2,BF
NSC-401,Na3.76941139Hf0.82273965Mg0.25298878Zr0.92427157Si1.92076007P1.07923993O12,"['Na2CO3', 'HfO2', 'ZrO2', 'MgO', 'NH4H2PO4', 'SiO2']",1100.0,0.2,BF
NSC-402,Na3.37751384Y1.14884296Hf0.71663732Ti0.13451972Si0.92162416P2.07837584O12,"['Na2CO3', 'HfO2', 'TiO2', 'Y2O3', 'NH4H2PO4', 'SiO2']",1100.0,0.2,BF
NSC-403,Na5.22197546Hf0.56136406Zr0.8704701Zn0.56816584Si2.61091873P0.38908127O12,"['Na2CO3', 'HfO2', 'ZrO2', 'ZnO', 'NH4H2PO4', 'SiO2']",1100.0,0.2,BF
NSC-404,Na5.5Al1In1Si2P1O12,"['Na2CO3', 'In2O3', 'Al2O3', 'NH4H2PO4', 'SiO2']",1100.0,0.2,BF
NSC-405,Na3.3Hf1Ti1Si2P1O12,"['Na2CO3', 'HfO2', 'TiO2', 'NH4H2PO4', 'SiO2']",1100.0,0.2,BF
NSC-406,Na4.4Nb1Zn1Si2P1O12,"['Na2CO3', 'Nb2O5', 'ZnO', 'NH4H2PO4', 'SiO2']",1100.0,0.2,BF
NSC-407,Na4.4Ti1Ga1Si2P1O12,"['Na2CO3', 'TiO2', 'Ga2O3', 'NH4H2PO4', 'SiO2']",1100.0,0.2,BF
NSC-408,Na5.5Y1Ga1Si2P1O12,"['Na2CO3', 'Y2O3', 'Ga2O3', 'NH4H2PO4', 'SiO2']",1100.0,0.2,BF
NSC-409,Na2.2Hf1Nb1Si2P1O12,"['Na2CO3', 'HfO2', 'Nb2O5', 'NH4H2PO4', 'SiO2']",1100.0,0.2,BF
NSC-410,Na5.5Al1Ga1Si2P1O12,"['Na2CO3', 'Ga2O3', 'Al2O3', 'NH4H2PO4', 'SiO2']",1100.0,0.2,BF
NSC-411,Na6.6La1Zn1Si2P1O12,"['Na2CO3', 'ZnO', 'La2O3', 'NH4H2PO4', 'SiO2']",1100.0,0.2,BF
NSC-412,Na3.3Hf1Si2Sn1P1O12,"['Na2CO3', 'HfO2', 'SnO2', 'NH4H2PO4', 'SiO2']",1100.0,0.2,BF
NSC-413,Na4.4Hf1Al1Si2P1O12,"['Na2CO3', 'HfO2', 'Al2O3', 'NH4H2PO4', 'SiO2']",1100.0,0.2,BF
NSC-414,Na3.3Nb1Ga1Si2P1O12,"['Na2CO3', 'Nb2O5', 'Ga2O3', 'NH4H2PO4', 'SiO2']",1100.0,0.2,BF
NSC-415,Na3.3Nb1Al1Si2P1O12,"['Na2CO3', 'Nb2O5', 'Al2O3', 'NH4H2PO4', 'SiO2']",1100.0,0.2,BF
NSC-416,Na6.6Zn1Ga1Si2P1O12,"['Na2CO3', 'Ga2O3', 'ZnO', 'NH4H2PO4', 'SiO2']",1100.0,0.2,BF
NSC-417,Na4.4Ga1Si2Sn1P1O12,"['Na2CO3', 'SnO2', 'Ga2O3', 'NH4H2PO4', 'SiO2']",1100.0,0.2,BF
NSC-418,Na3.3Hf1Si2Ge1P1O12,"['Na2CO3', 'HfO2', 'GeO2', 'NH4H2PO4', 'SiO2']",1100.0,0.2,BF
NSC-419,Na4.4La1Hf1Si2P1O12,"['Na2CO3', 'HfO2', 'La2O3', 'NH4H2PO4', 'SiO2']",1100.0,0.2,BF
NSC-420,Na3.3Zr1Al1Si1P2O12,"['Na2CO3', 'ZrO2', 'Al2O3', 'NH4H2PO4', 'SiO2']",1100.0,0.2,BF
NSC-421,Na2.2Nb1Al1Si1P2O12,"['Na2CO3', 'Nb2O5', 'Al2O3', 'NH4H2PO4', 'SiO2']",1100.0,0.2,BF
NSC-422,Na4.4In1Ga1Si1P2O12,"['Na2CO3', 'In2O3', 'Ga2O3', 'NH4H2PO4', 'SiO2']",1100.0,0.2,BF
NSC-423,Na2.2Y1Nb1Si1P2O12,"['Na2CO3', 'Nb2O5', 'Y2O3', 'NH4H2PO4', 'SiO2']",1100.0,0.2,BF
NSC-424,Na4.4Y1Al1Si1P2O12,"['NH4H2PO4', 'SiO2', 'Na2CO3', 'Y2O3', 'Al2O3']",1100.0,0.2,BF
NSC-425,Na2.2La1Nb1Si1P2O12,"['Na2CO3', 'Nb2O5', 'La2O3', 'NH4H2PO4', 'SiO2']",1100.0,0.2,BF
NSC-426,Na3.3Al1Si1Ge1P2O12,"['Na2CO3', 'Al2O3', 'GeO2', 'NH4H2PO4', 'SiO2']",1100.0,0.2,BF
NSC-427,Na1.1Hf1Nb1Si1P2O12,"['Na2CO3', 'HfO2', 'Nb2O5', 'NH4H2PO4', 'SiO2']",1100.0,0.2,BF
NSC-428,Na4.4La1Al1Si1P2O12,"['Na2CO3', 'Al2O3', 'La2O3', 'NH4H2PO4', 'SiO2']",1100.0,0.2,BF
NSC-429,Na4.4Al1In1Si1P2O12,"['Na2CO3', 'In2O3', 'Al2O3', 'NH4H2PO4', 'SiO2']",1100.0,0.2,BF
NSC-430,Na5.5La1Zn1Si1P2O12,"['Na2CO3', 'ZnO', 'La2O3', 'NH4H2PO4', 'SiO2']",1100.0,0.2,BF
NSC-431,Na5.5Zn1Ga1Si1P2O12,"['Na2CO3', 'Ga2O3', 'ZnO', 'NH4H2PO4', 'SiO2']",1100.0,0.2,BF
NSC-432,Na3.3Y1Si1Sn1P2O12,"['Na2CO3', 'SnO2', 'Y2O3', 'NH4H2PO4', 'SiO2']",1100.0,0.2,BF
NSC-433,Na4.4Y1In1Si1P2O12,"['Na2CO3', 'In2O3', 'Y2O3', 'NH4H2PO4', 'SiO2']",1100.0,0.2,BF
NSC-434,Na2.2Hf1Zr1Si1P2O12,"['Na2CO3', 'HfO2', 'ZrO2', 'NH4H2PO4', 'SiO2']",1100.0,0.2,BF
NSC-435,Na2.2Zr1Ti1Si1P2O12,"['Na2CO3', 'ZrO2', 'TiO2', 'NH4H2PO4', 'SiO2']",1100.0,0.2,BF
NSC-436,Na2.2Hf1Si1Ge1P2O12,"['Na2CO3', 'HfO2', 'GeO2', 'NH4H2PO4', 'SiO2']",1100.0,0.2,BF
NSC-437,Na4.4La1In1Si1P2O12,"['Na2CO3', 'In2O3', 'La2O3', 'NH4H2PO4', 'SiO2']",1100.0,0.2,BF
NSC-438,Na5.5Mg1In1Si1P2O12,"['Na2CO3', 'MgO', 'In2O3', 'NH4H2PO4', 'SiO2']",1100.0,0.2,BF
NSC-439,Na5.5La1Mg1Si1P2O12,"['MgO', 'La2O3', 'Na2CO3', 'NH4H2PO4', 'SiO2']",1100.0,0.2,BF
NSC-440,Na4.4Al1Ga1Si1P2O12,"['Na2CO3', 'Ga2O3', 'Al2O3', 'NH4H2PO4', 'SiO2']",1100.0,0.2,BF
NSC-441,Na4.4Zr1Zn1Si1P2O12,"['Na2CO3', 'ZrO2', 'ZnO', 'NH4H2PO4', 'SiO2']",1100.0,0.2,BF
NSC-442,Na3.3La1Zr1Si1P2O12,"['Na2CO3', 'ZrO2', 'La2O3', 'NH4H2PO4', 'SiO2']",1100.0,0.2,BF
NSC-443,Na2.2Zr1Si1Ge1P2O12,"['Na2CO3', 'ZrO2', 'GeO2', 'NH4H2PO4', 'SiO2']",1100.0,0.2,BF
NSC-444,Na4.4Y1Ga1Si1P2O12,"['Na2CO3', 'Y2O3', 'Ga2O3', 'NH4H2PO4', 'SiO2']",1100.0,0.2,BF
NSC-445,Na4.4Hf1Mg1Si1P2O12,"['Na2CO3', 'HfO2', 'MgO', 'NH4H2PO4', 'SiO2']",1100.0,0.2,BF
NSC-446,Na5.5Mg1Ga1Si1P2O12,"['Na2CO3', 'MgO', 'Ga2O3', 'NH4H2PO4', 'SiO2']",1100.0,0.2,BF
NSC-447,Na3.3La1Si1Sn1P2O12,"['Na2CO3', 'SnO2', 'La2O3', 'NH4H2PO4', 'SiO2']",1100.0,0.2,BF
NSC-448,Na5.5Y1Mg1Si1P2O12,"['Na2CO3', 'MgO', 'Y2O3', 'NH4H2PO4', 'SiO2']",1100.0,0.2,BF
NSC-449,Na2.2Si1Sn1Ge1P2O12,"['Na2CO3', 'SnO2', 'GeO2', 'NH4H2PO4', 'SiO2']",1100.0,0.2,BF
NSC-450,Na3.3La1Ti1Si1P2O12,"['Na2CO3', 'TiO2', 'La2O3', 'NH4H2PO4', 'SiO2']",1100.0,0.2,BF
NSC-451,Na3.3Al1Si1Sn1P2O12,"['Na2CO3', 'SnO2', 'Al2O3', 'NH4H2PO4', 'SiO2']",1100.0,0.2,BF
NSC-452,Na3.3Zr1Si2Ge1P1O12,"['Na2CO3', 'ZrO2', 'GeO2', 'NH4H2PO4', 'SiO2']",1100.0,0.2,BF
NSC-453,Na5.5Mg1Ti1Si2P1O12,"['Na2CO3', 'MgO', 'TiO2', 'NH4H2PO4', 'SiO2']",1100.0,0.2,BF
NSC-454,Na7.7Mg1Zn1Si2P1O12,"['Na2CO3', 'MgO', 'ZnO', 'NH4H2PO4', 'SiO2']",1100.0,0.2,BF
NSC-455,Na4.4La1Si2Sn1P1O12,"['Na2CO3', 'SnO2', 'La2O3', 'NH4H2PO4', 'SiO2']",1100.0,0.2,BF
NSC-456,Na5.5Hf1Mg1Si2P1O12,"['Na2CO3', 'HfO2', 'MgO', 'NH4H2PO4', 'SiO2']",1100.0,0.2,BF
NSC-457,Na4.4Ga1Si2Ge1P1O12,"['Na2CO3', 'Ga2O3', 'GeO2', 'NH4H2PO4', 'SiO2']",1100.0,0.2,BF
NSC-458,Na4.4Y1Si2Sn1P1O12,"['Na2CO3', 'SnO2', 'Y2O3', 'NH4H2PO4', 'SiO2']",1100.0,0.2,BF
NSC-459,Na3.3Ti1Si2Ge1P1O12,"['Na2CO3', 'TiO2', 'GeO2', 'NH4H2PO4', 'SiO2']",1100.0,0.2,BF
NSC-460,Na4.4In1Si2Ge1P1O12,"['Na2CO3', 'In2O3', 'GeO2', 'NH4H2PO4', 'SiO2']",1100.0,0.2,BF
NSC-461,Na6.6Al1Zn1Si2P1O12,"['Na2CO3', 'Al2O3', 'ZnO', 'NH4H2PO4', 'SiO2']",1100.0,0.2,BF
NSC-462,Na2.2Nb1Si2Sn1P1O12,"['Na2CO3', 'Nb2O5', 'SnO2', 'NH4H2PO4', 'SiO2']",1100.0,0.2,BF
NSC-463,Na4.4Hf1In1Si2P1O12,"['Na2CO3', 'HfO2', 'In2O3', 'NH4H2PO4', 'SiO2']",1100.0,0.2,BF
NSC-464,Na2.2Nb1Si2Ge1P1O12,"['Na2CO3', 'Nb2O5', 'GeO2', 'NH4H2PO4', 'SiO2']",1100.0,0.2,BF
NSC-465,Na2.2Ta1Si2Ge1P1O12,"['Ta2O5', 'GeO2', 'NH4H2PO4', 'SiO2', 'Na2CO3']",1100.0,0.2,BF
NSC-466,Na5.5Mg1Zr1Si2P1O12,"['Na2CO3', 'ZrO2', 'MgO', 'NH4H2PO4', 'SiO2']",1100.0,0.2,BF
NSC-467,Na4.4Hf1Ga1Si2P1O12,"['Na2CO3', 'HfO2', 'Ga2O3', 'NH4H2PO4', 'SiO2']",1100.0,0.2,BF
NSC-468,Na2.2La1Zr1P3O12,"['Na2CO3', 'ZrO2', 'La2O3', 'NH4H2PO4']",1100.0,0.2,BF
NSC-469,Na4.4Mg1In1P3O12,"['Na2CO3', 'MgO', 'In2O3', 'NH4H2PO4']",1100.0,0.2,BF
NSC-470,Na3.3Zn1Sn1P3O12,"['Na2CO3', 'SnO2', 'ZnO', 'NH4H2PO4']",1100.0,0.2,BF
NSC-471,Na3.3Y1Ga1P3O12,"['Na2CO3', 'Y2O3', 'Ga2O3', 'NH4H2PO4']",1100.0,0.2,BF
NSC-472,Na2.2La1Ge1P3O12,"['Na2CO3', 'GeO2', 'La2O3', 'NH4H2PO4']",1100.0,0.2,BF
NSC-473,Na3.3Y1Al1P3O12,"['Na2CO3', 'Y2O3', 'Al2O3', 'NH4H2PO4']",1100.0,0.2,BF
NSC-474,Na2.2In1Sn1P3O12,"['Na2CO3', 'In2O3', 'SnO2', 'NH4H2PO4']",1100.0,0.2,BF
NSC-475,Na2.2Y1Ge1P3O12,"['Na2CO3', 'Y2O3', 'GeO2', 'NH4H2PO4']",1100.0,0.2,BF
NSC-476,Na2.2Zr1Ga1P3O12,"['Na2CO3', 'ZrO2', 'Ga2O3', 'NH4H2PO4']",1100.0,0.2,BF
