Repository: odartsi/Automated-Interpretation-Framework-AIF

# Automated Interpretation Framework (AIF)

An intelligent system for automatically interpreting X-ray diffraction (XRD) patterns in materials science. The framework evaluates multiple phase interpretations by combining statistical analysis, chemical composition matching, and large language model (LLM) evaluation to identify

## Overview

The Automated Interpretation Framework addresses a critical challenge in materials science: determining which phase interpretation is most likely correct when multiple valid interpretations exist for a single XRD pattern. The framework uses a Bayesian approach, combining multiple evidence sources to calculate posterior probabilities for each interpretation.

File: data/alab_synthesis_data/synthesis_PG_genome.csv
Name,Target,Precursors,Temperature (C),Dwell Duration (h),Furnace
PG-1250-1,Y6Fe6O17,"['Fe3O4', 'Y2O3']",1000.0,1,BF
PG-1126-1,MnCuO2,"['CuO', 'MnO']",800.0,1,BF
PG-1338-1,NbFeO4,"['Fe2O3', 'Nb2O5']",900.0,1,BF
PG-3534-1,Na2PH6CNO7,"['Na2CO3', 'NH4H2PO4']",200.0,1,BF
PG-1346-1,Ti2Fe2O7,"['Fe2O3', 'TiO2']",1000.0,1,BF
PG-0638-1,NbBiO4,"['Bi2O3', 'Nb2O5']",500.0,1,BF
PG-1051-1,Zn2Cr2O5,"['Cr2O3', 'ZnO']",1100.0,1,BF
PG-0734-1,CaPH6CNO7,"['CaCO3', 'NH4H2PO4']",200.0,1,BF
PG-0851-1,ZnCoO2,"['CoO', 'ZnO']",1100.0,1,BF
PG-1026-1,Mn2Cr2O5,"['Cr2O3', 'MnO']",1100.0,1,BF
PG-4851-1,V2Zn2O7,"['V2O5', 'ZnO']",400.0,1,BF
PG-1651-1,ZnGeO3,"['GeO2', 'ZnO']",700.0,1,BF
PG-0849-1,CoWO4,"['CoO', 'WO3']",900.0,1,BF
PG-1048-1,VCrO4,"['Cr2O3', 'V2O5']",400.0,1,BF
PG-0630-1,Bi2Mo2O9,"['Bi2O3', 'MoO3']",400.0,1,BF
PG-1245-1,Sr3Fe3C3O13,"['Fe3O4', 'SrCO3']",900.0,1,BF
PG-1040-1,Cr2Pb2O5,"['Cr2O3', 'PbO']",500.0,1,BF
PG-1251-1,Zn3Fe3O7,"['Fe3O4', 'ZnO']",1000.0,1,BF
PG-1450-1,Y2Fe2H8C4O15,"['FeC2O4(H2O)2', 'Y2O3']",200.0,1,BF

File: data/alab_synthesis_data/synthesis_NSC.csv (part 2 of 2)
Name,Target,Precursors,Temperature (C),Dwell Duration (h),Furnace
NSC-477,Na4.4Mg1Ga1P3O12,"['Na2CO3', 'MgO', 'Ga2O3', 'NH4H2PO4']",1100.0,0.2,BF
NSC-478,Na3.3In1Ga1P3O12,"['Na2CO3', 'In2O3', 'Ga2O3', 'NH4H2PO4']",1100.0,0.2,BF
NSC-479,Na3.3Mg1Ge1P3O12,"['Na2CO3', 'MgO', 'GeO2', 'NH4H2PO4']",1100.0,0.2,BF
NSC-480,Na2.2Al1Sn1P3O12,"['Na2CO3', 'SnO2', 'Al2O3', 'NH4H2PO4']",1100.0,0.2,BF
NSC-481,Na4.4Al1Zn1P3O12,"['Na2CO3', 'Al2O3', 'ZnO', 'NH4H2PO4']",1100.0,0.2,BF
NSC-482,Na2.2Y1Hf1P3O12,"['Na2CO3', 'HfO2', 'Y2O3', 'NH4H2PO4']",1100.0,0.2,BF
NSC-483,Na1.1Nb1Ga1P3O12,"['Na2CO3', 'Nb2O5', 'Ga2O3', 'NH4H2PO4']",1100.0,0.2,BF
NSC-484,Na7.7Al1Zn1Si3O12,"['Na2CO3', 'Al2O3', 'ZnO', 'SiO2']",1100.0,0.2,BF
NSC-485,Na5.5Zr1Ga1Si3O12,"['Na2CO3', 'ZrO2', 'Ga2O3', 'SiO2']",1100.0,0.2,BF
NSC-486,Na6.6La1Y1Si3O12,"['Na2CO3', 'Y2O3', 'La2O3', 'SiO2']",1100.0,0.2,BF
NSC-487,Na6.6In1Ga1Si3O12,"['Na2CO3', 'In2O3', 'Ga2O3', 'SiO2']",1100.0,0.2,BF
NSC-488,Na6.6Y1In1Si3O12,"['Na2CO3', 'In2O3', 'Y2O3', 'SiO2']",1100.0,0.2,BF
NSC-489,Na3.3Ta1Ti1Si3O12,"['Na2CO3', 'Ta2O5', 'TiO2', 'SiO2']",1100.0,0.2,BF
NSC-490,Na5.5In1Si3Sn1O12,"['Na2CO3', 'In2O3', 'SnO2', 'SiO2']",1100.0,0.2,BF
NSC-491,Na3.3Hf1Nb1Si3O12,"['HfO2', 'Nb2O5', 'SiO2', 'Na2CO3']",1100.0,0.2,BF
NSC-492,Na5.5Ta1Zn1Si3O12,"['Na2CO3', 'Ta2O5', 'ZnO', 'SiO2']",1100.0,0.2,BF
NSC-493,Na4.4Nb1Ga1Si3O12,"['Na2CO3', 'Nb2O5', 'Ga2O3', 'SiO2']",1100.0,0.2,BF
NSC-494,Na8.8Mg1Zn1Si3O12,"['Na2CO3', 'MgO', 'ZnO', 'SiO2']",1100.0,0.2,BF
NSC-495,Na5.5Al1Si3Ge1O12,"['Na2CO3', 'Al2O3', 'GeO2', 'SiO2']",1100.0,0.2,BF
NSC-496,Na5.5Hf1Ga1Si3O12,"['Na2CO3', 'HfO2', 'Ga2O3', 'SiO2']",1100.0,0.2,BF
NSC-497,Na5.5La1Zr1Si3O12,"['Na2CO3', 'ZrO2', 'La2O3', 'SiO2']",1100.0,0.2,BF
NSC-498,Na6.6Y1Al1Si3O12,"['Na2CO3', 'Y2O3', 'Al2O3', 'SiO2']",1100.0,0.2,BF
NSC-499,Na5.5Zr1Al1Si3O12,"['ZrO2', 'Al2O3', 'SiO2', 'Na2CO3']",1100.0,0.2,BF
NSC-500,Na3.74906577Y0.40824161Hf1.59175839Si2P1O12,"['Na2CO3', 'HfO2', 'Y2O3', 'NH4H2PO4', 'SiO2']",1100.0,0.2,BF
NSC-501,Na2.87355257Y0.80616026Nb1.19383974Si2P1O12,"['Na2CO3', 'Nb2O5', 'Y2O3', 'NH4H2PO4', 'SiO2']",1100.0,0.2,BF
NSC-502,Na2.66615539Ta1.28811118In0.71188882Si2P1O12,"['Na2CO3', 'Ta2O5', 'In2O3', 'NH4H2PO4', 'SiO2']",1100.0,0.2,BF
NSC-503,Na4.65328277Zn0.61512853Si2Sn1.38487147P1O12,"['Na2CO3', 'SnO2', 'ZnO', 'NH4H2PO4', 'SiO2']",1100.0,0.2,BF
NSC-504,Na2.41047956Ta0.80865495Si2Sn1.19134505P1O12,"['Na2CO3', 'Ta2O5', 'SnO2', 'NH4H2PO4', 'SiO2']",1100.0,0.2,BF
NSC-505,Na3.81613976Ti1.53078204In0.46921796Si2P1O12,"['Na2CO3', 'TiO2', 'In2O3', 'NH4H2PO4', 'SiO2']",1100.0,0.2,BF
NSC-506,Na3.42190353Y1.0554107Nb0.9445893Si2P1O12,"['Na2CO3', 'Nb2O5', 'Y2O3', 'NH4H2PO4', 'SiO2']",1100.0,0.2,BF
NSC-507,Na1.66671112Ti0.51519193Nb1.48480807Si2P1O12,"['Na2CO3', 'Nb2O5', 'TiO2', 'NH4H2PO4', 'SiO2']",1100.0,0.2,BF
NSC-508,Na4.27735563Y0.88850512Hf1.11149488Si2P1O12,"['Na2CO3', 'HfO2', 'Y2O3', 'NH4H2PO4', 'SiO2']",1100.0,0.2,BF
NSC-509,Na2.9849319Ta1.42880852Zn0.57119148Si2P1O12,"['Na2CO3', 'Ta2O5', 'ZnO', 'NH4H2PO4', 'SiO2']",1100.0,0.2,BF
NSC-510,Na3.56175386Ti1.76204195In0.23795805Si2P1O12,"['Na2CO3', 'TiO2', 'In2O3', 'NH4H2PO4', 'SiO2']",1100.0,0.2,BF
NSC-511,Na3.89514292Zr1.45896098Al0.54103902Si2P1O12,"['Na2CO3', 'ZrO2', 'Al2O3', 'NH4H2PO4', 'SiO2']",1100.0,0.2,BF
NSC-512,Na4.23414592Al0.84922356Si2Ge1.15077644P1O12,"['Na2CO3', 'Al2O3', 'GeO2', 'NH4H2PO4', 'SiO2']",1100.0,0.2,BF
NSC-513,Na3.3Si2Sn0.21843721Ge1.78156279P1O12,"['Na2CO3', 'SnO2', 'GeO2', 'NH4H2PO4', 'SiO2']",1100.0,0.2,BF
NSC-514,Na2.01717143Ta1.5831039In0.4168961Si2P1O12,"['Na2CO3', 'Ta2O5', 'In2O3', 'NH4H2PO4', 'SiO2']",1100.0,0.2,BF
NSC-515,Na3.75719636La0.41563305Zr1.58436695Si2P1O12,"['Na2CO3', 'ZrO2', 'La2O3', 'NH4H2PO4', 'SiO2']",1100.0,0.2,BF
NSC-516,Na2.53131043Ti0.6988087Al1.3011913P3O12,"['Na2CO3', 'TiO2', 'Al2O3', 'NH4H2PO4']",1100.0,0.2,BF
NSC-517,Na1.95437808Nb0.61164633Al1.38835367P3O12,"['Na2CO3', 'Nb2O5', 'Al2O3', 'NH4H2PO4']",1100.0,0.2,BF
NSC-518,Na1.88840422Zr1.28326889Al0.71673111P3O12,"['Na2CO3', 'ZrO2', 'Al2O3', 'NH4H2PO4']",1100.0,0.2,BF
NSC-519,Na0.6008902Ta1.22686809Al0.77313191P3O12,"['Na2CO3', 'Ta2O5', 'Al2O3', 'NH4H2PO4']",1100.0,0.2,BF
NSC-520,Na1.89000915Ti1.28180986Ga0.71819014P3O12,"['Na2CO3', 'TiO2', 'Ga2O3', 'NH4H2PO4']",1100.0,0.2,BF
NSC-521,Na1.57872534Ti1.56479515In0.43520485P3O12,"['Na2CO3', 'TiO2', 'In2O3', 'NH4H2PO4']",1100.0,0.2,BF
NSC-522,Na1.88456747Ti1.64337842Zn0.35662158P3O12,"['Na2CO3', 'TiO2', 'ZnO', 'NH4H2PO4']",1100.0,0.2,BF
NSC-523,Na1.35985724Ti1.76376615In0.23623385P3O12,"['Na2CO3', 'TiO2', 'In2O3', 'NH4H2PO4']",1100.0,0.2,BF
NSC-524,Na2.18456196Ti1.01403458Ga0.98596542P3O12,"['Na2CO3', 'TiO2', 'Ga2O3', 'NH4H2PO4']",1100.0,0.2,BF
NSC-525,Na0.18087434Ta0.83556878Ti1.16443122P3O12,"['Na2CO3', 'Ta2O5', 'TiO2', 'NH4H2PO4']",1100.0,0.2,BF
NSC-526,Na1.50325152Ti1.63340771In0.36659229P3O12,"['Na2CO3', 'TiO2', 'In2O3', 'NH4H2PO4']",1100.0,0.2,BF
NSC-527,Na1.55457249Mg0.80441591Ta1.19558409P3O12,"['Na2CO3', 'Ta2O5', 'MgO', 'NH4H2PO4']",1100.0,0.2,BF
NSC-528,Na1.87038582Ga0.70035075Ge1.29964925P3O12,"['Na2CO3', 'Ga2O3', 'GeO2', 'NH4H2PO4']",1100.0,0.2,BF
NSC-529,Na1.90993052Ga0.73630047Ge1.26369953P3O12,"['Ga2O3', 'GeO2', 'NH4H2PO4', 'Na2CO3']",1100.0,0.2,BF
NSC-530,Na2.08199021Hf1.10728162Ga0.89271838P3O12,"['Na2CO3', 'HfO2', 'Ga2O3', 'NH4H2PO4']",1100.0,0.2,BF
NSC-531,Na0.34701913La0.65773597Ta1.34226403P3O12,"['Na2CO3', 'Ta2O5', 'La2O3', 'NH4H2PO4']",1100.0,0.2,BF
NSC-532,Na2.02288492Ta0.58050685Al1.41949315P3O12,"['Na2CO3', 'Ta2O5', 'Al2O3', 'NH4H2PO4']",1100.0,0.2,BF
NSC-533,Na1.35985724Ti1.76376615In0.23623385P3O12,"['Na2CO3', 'TiO2', 'In2O3', 'NH4H2PO4']",1100.0,0.2,BF
NSC-534,Na1.30447926Ti1.81410976Ga0.18589024P3O12,"['Na2CO3', 'TiO2', 'Ga2O3', 'NH4H2PO4']",1100.0,0.2,BF
NSC-535,Na0.58457748Ta0.46856593Ti1.53143407P3O12,"['Na2CO3', 'Ta2O5', 'TiO2', 'NH4H2PO4']",1100.0,0.2,BF
NSC-536,Na1.43361405Ti1.6967145In0.3032855P3O12,"['Na2CO3', 'TiO2', 'In2O3', 'NH4H2PO4']",1100.0,0.2,BF
NSC-537,Na1.87038585Ga0.70035077Ge1.29964923P3O12,"['Na2CO3', 'Ga2O3', 'GeO2', 'NH4H2PO4']",1100.0,0.2,BF
NSC-538,Na3.3Hf1.80684102Si2Ge0.19315898P1O12,"['Na2CO3', 'HfO2', 'GeO2', 'NH4H2PO4', 'SiO2']",1100.0,0.2,BF
NSC-539,Na2.2Hf1.81342179Zr0.18657821Si1P2O12,"['Na2CO3', 'HfO2', 'ZrO2', 'NH4H2PO4', 'SiO2']",1100.0,0.2,BF
NSC-540,Na2.2Zr1.80774169Ti0.19225831Si1P2O12,"['Na2CO3', 'ZrO2', 'TiO2', 'NH4H2PO4', 'SiO2']",1100.0,0.2,BF
NSC-541,Na2.45726866La0.2338806Zr1.7661194Si1P2O12,"['Na2CO3', 'ZrO2', 'La2O3', 'NH4H2PO4', 'SiO2']",1100.0,0.2,BF
NSC-542,Na2.2Zr1.81435144Si1Ge0.18564856P2O12,"['Na2CO3', 'ZrO2', 'GeO2', 'NH4H2PO4', 'SiO2']",1100.0,0.2,BF
NSC-543,Na3.8945501Hf1.72974996Mg0.27025004Si2P1O12,"['Na2CO3', 'HfO2', 'MgO', 'NH4H2PO4', 'SiO2']",1100.0,0.2,BF
NSC-544,Na5.07320356Mg0.80600162Zr1.19399838Si2P1O12,"['Na2CO3', 'ZrO2', 'MgO', 'NH4H2PO4', 'SiO2']",1100.0,0.2,BF
NSC-545,Na2.47020455In1.2456405Sn0.7543595P3O12,"['Na2CO3', 'In2O3', 'SnO2', 'NH4H2PO4']",1100.0,0.2,BF
NSC-546,Na2.95763953Ti1.6556184Zn0.3443816Si1P2O12,"['Na2CO3', 'TiO2', 'ZnO', 'NH4H2PO4', 'SiO2']",1100.0,0.2,BF
NSC-547,Na1.25801082Zr1.1436462Ta0.8563538Si1P2O12,"['Na2CO3', 'ZrO2', 'Ta2O5', 'NH4H2PO4', 'SiO2']",1100.0,0.2,BF
NSC-548,Na3.23367326Zn0.46985148Si1Sn1.53014852P2O12,"['Na2CO3', 'SnO2', 'ZnO', 'NH4H2PO4', 'SiO2']",1100.0,0.2,BF
NSC-549,Na2.12137293Ta1.03573958Al0.96426042Si1P2O12,"['Na2CO3', 'Ta2O5', 'Al2O3', 'NH4H2PO4', 'SiO2']",1100.0,0.2,BF
NSC-550,Na1.73014773Nb1.21356921In0.78643079Si1P2O12,"['Na2CO3', 'Nb2O5', 'In2O3', 'NH4H2PO4', 'SiO2']",1100.0,0.2,BF
NSC-551,Na3.12642362Hf1.15779671In0.84220329Si1P2O12,"['Na2CO3', 'HfO2', 'In2O3', 'NH4H2PO4', 'SiO2']",1100.0,0.2,BF
NSC-552,Na1.50628462Mg0.45644989Ta1.54355011Si1P2O12,"['Na2CO3', 'Ta2O5', 'MgO', 'NH4H2PO4', 'SiO2']",1100.0,0.2,BF
NSC-553,Na2.84038812Ga0.58217102Si1Sn1.41782898P2O12,"['Na2CO3', 'SnO2', 'Ga2O3', 'NH4H2PO4', 'SiO2']",1100.0,0.2,BF
NSC-554,Na2.53654356Nb0.84702565Ga1.15297435Si1P2O12,"['Na2CO3', 'Nb2O5', 'Ga2O3', 'NH4H2PO4', 'SiO2']",1100.0,0.2,BF
NSC-555,Na2.2Hf0.85397743Si1Sn1.14602257P2O12,"['Na2CO3', 'HfO2', 'SnO2', 'NH4H2PO4', 'SiO2']",1100.0,0.2,BF
NSC-556,Na1.00049079Zr0.90953708Nb1.09046292Si1P2O12,"['Na2CO3', 'ZrO2', 'Nb2O5', 'NH4H2PO4', 'SiO2']",1100.0,0.2,BF
NSC-557,Na1.08302611Nb1.67181027Zn0.32818973Si1P2O12,"['Na2CO3', 'Nb2O5', 'ZnO', 'NH4H2PO4', 'SiO2']",1100.0,0.2,BF
NSC-558,Na1.9972804Ta1.09214527In0.90785473Si1P2O12,"['Na2CO3', 'Ta2O5', 'In2O3', 'NH4H2PO4', 'SiO2']",1100.0,0.2,BF
NSC-559,Na3.0308787Y0.75534427Hf1.24465573Si1P2O12,"['Na2CO3', 'HfO2', 'Y2O3', 'NH4H2PO4', 'SiO2']",1100.0,0.2,BF
NSC-560,Na2.2Hf0.65797914Ti1.34202086Si1P2O12,"['Na2CO3', 'HfO2', 'TiO2', 'NH4H2PO4', 'SiO2']",1100.0,0.2,BF
NSC-561,Na3.04702442Ti1.2299778Al0.7700222Si1P2O12,"['Na2CO3', 'TiO2', 'Al2O3', 'NH4H2PO4', 'SiO2']",1100.0,0.2,BF
NSC-562,Na3.09542729Hf1.81402481Nb0.18597519Si2P1O12,"['Na2CO3', 'HfO2', 'Nb2O5', 'NH4H2PO4', 'SiO2']",1100.0,0.2,BF
NSC-563,Na3.5025384Hf1.81587418Al0.18412582Si2P1O12,"['Na2CO3', 'HfO2', 'Al2O3', 'NH4H2PO4', 'SiO2']",1100.0,0.2,BF
NSC-564,Na3.52323651La0.20294228Hf1.79705772Si2P1O12,"['Na2CO3', 'HfO2', 'La2O3', 'NH4H2PO4', 'SiO2']",1100.0,0.2,BF
NSC-565,Na2.2Hf1.82474898Si1Ge0.17525102P2O12,"['Na2CO3', 'HfO2', 'GeO2', 'NH4H2PO4', 'SiO2']",1100.0,0.2,BF
NSC-566,Na3.3Si2Sn2P1O12,"['Na2CO3', 'SnO2', 'NH4H2PO4', 'SiO2']",1100.0,0.2,BF
NSC-567,Na1.28711693La0.1701063Zr1.8298937P3O12,"['Na2CO3', 'ZrO2', 'La2O3', 'NH4H2PO4']",1100.0,0.2,BF
NSC-568,Na2.20000086Al1.00000078Sn0.99999922P3O12,"['Na2CO3', 'SnO2', 'Al2O3', 'NH4H2PO4']",1100.0,0.2,BF
NSC-569,Na3.03068665Y1.75516968Hf0.24483032P3O12,"['Na2CO3', 'HfO2', 'Y2O3', 'NH4H2PO4']",1100.0,0.2,BF
NSC-570,Na4.61959604Zr1.80036724Ga0.19963276Si3O12,"['Na2CO3', 'ZrO2', 'Ga2O3', 'SiO2']",1100.0,0.2,BF
NSC-571,Na3.3Hf1.82829489Ti0.17170511Si2P1O12,"['Na2CO3', 'HfO2', 'TiO2', 'NH4H2PO4', 'SiO2']",1100.0,0.2,BF
NSC-572,Na3.3Zr1.81032786Si2Ge0.18967214P1O12,"['Na2CO3', 'ZrO2', 'GeO2', 'NH4H2PO4', 'SiO2']",1100.0,0.2,BF
NSC-573,Na1.53151666Hf1.39228787Nb0.60771213Si1P2O12,"['Na2CO3', 'HfO2', 'Nb2O5', 'NH4H2PO4', 'SiO2']",1100.0,0.2,BF
NSC-574,Na4.40003942Zr0.99998208Zn1.00001792Si1P2O12,"['Na2CO3', 'ZrO2', 'ZnO', 'NH4H2PO4', 'SiO2']",1100.0,0.2,BF
NSC-575,Na3.3In1.8103755Ga0.1896245P3O12,"['Na2CO3', 'In2O3', 'Ga2O3', 'NH4H2PO4']",1100.0,0.2,BF
NSC-576,Na0.85050328Zr1.35702373Ta0.64297627Si0.41616107P2.58383893O12,"['Na2CO3', 'ZrO2', 'Ta2O5', 'NH4H2PO4', 'SiO2']",,,BF
NSC-577,Na2.23383073Nb0.98462239In1.01537761Si1P2O12,"['Na2CO3', 'Nb2O5', 'In2O3', 'NH4H2PO4', 'SiO2']",,,BF
NSC-578,Na3.52279616Hf1.81046766In0.18953234Si2.01300962P0.98699038O12,"['NH4H2PO4', 'SiO2', 'Na2CO3', 'HfO2', 'In2O3']",,,BF
NSC-579,Na2.41233562Ga0.19303238Si1Sn1.80696762P2O12,"['Na2CO3', 'SnO2', 'Ga2O3', 'NH4H2PO4', 'SiO2']",,,BF
NSC-580,Na2.2Hf1.84364711Si1Sn0.15635289P2O12,"['Na2CO3', 'HfO2', 'SnO2', 'NH4H2PO4', 'SiO2']",,,BF
NSC-581,Na1.51073031Zr1.37339119Nb0.62660881Si1P2O12,"['Na2CO3', 'ZrO2', 'Nb2O5', 'NH4H2PO4', 'SiO2']",,,BF
NSC-582,Na2.85382369Ta0.70280741In1.29719259Si1P2O12,"['Na2CO3', 'Ta2O5', 'In2O3', 'NH4H2PO4', 'SiO2']",,,BF
NSC-583,Na3.56536002Y1.24123638Hf0.75876362Si1P2O12,"['Na2CO3', 'HfO2', 'Y2O3', 'NH4H2PO4', 'SiO2']",,,BF
NSC-584,Na4.1795375Hf1.79957955Nb0.20042045Si3O12,"['Na2CO3', 'HfO2', 'Nb2O5', 'SiO2']",,,BF
NSC-585,Na5.09072541Hf0.98963694Mg1.01036306Si1.60720606P1.39279394O12,"['Na2CO3', 'HfO2', 'MgO', 'NH4H2PO4', 'SiO2']",,,BF
NSC-586,Na3.12256427In1.83869479Sn0.16130521P3O12,"['Na2CO3', 'In2O3', 'SnO2', 'NH4H2PO4']",,,BF
NSC-587,Na2.92110216Hf1.81379025Nb0.18620975Si1.84175717P1.15824283O12,"['Na2CO3', 'HfO2', 'Nb2O5', 'NH4H2PO4', 'SiO2']",,,BF
NSC-588,Na2.58907195La1.00055562Si0.35314615Sn0.99944438P2.64685385O12,"['Na2CO3', 'SnO2', 'La2O3', 'NH4H2PO4', 'SiO2']",,,BF
NSC-589,Na4.44781949Zr1.83179047Zn0.16820953Si2.7070532P0.2929468O12,"['Na2CO3', 'ZrO2', 'ZnO', 'NH4H2PO4', 'SiO2']",1100.0,0.2,BF
NSC-590,Na3.50870544Hf1.81026778Ga0.18973222Si2P1O12,"['Na2CO3', 'HfO2', 'Ga2O3', 'NH4H2PO4', 'SiO2']",1100.0,0.2,BF
NSC-591,Na1.30748347Zr1.81137866Ga0.18862134P3O12,"['Na2CO3', 'ZrO2', 'Ga2O3', 'NH4H2PO4']",1100.0,0.2,BF
NSC-592,Na3.75486265Hf1.84093219Si2.4135115Ge0.15906781P0.5864885O12,"['Na2CO3', 'HfO2', 'GeO2', 'NH4H2PO4', 'SiO2']",1100.0,0.2,BF
NSC-593,Na2.2Hf0.22214493Zr1.77785507Si1P2O12,"['Na2CO3', 'HfO2', 'ZrO2', 'NH4H2PO4', 'SiO2']",1100.0,0.2,BF
NSC-594,Na2.86447113La0.20870872Zr1.79129128Si1.39535594P1.60464406O12,"['Na2CO3', 'ZrO2', 'La2O3', 'NH4H2PO4', 'SiO2']",1100.0,0.2,BF
NSC-595,Na5.50711681Mg0.69948887Zr1.30051113Si2.60749208P0.39250792O12,"['Na2CO3', 'ZrO2', 'MgO', 'NH4H2PO4', 'SiO2']",1100.0,0.2,BF
NSC-596,Na2.04508783La0.50414736Hf1.49585264Si0.35502339P2.64497661O12,"['Na2CO3', 'HfO2', 'La2O3', 'NH4H2PO4', 'SiO2']",1100.0,0.2,BF
NSC-597,Na2.50514864Hf1.82213282Si1.27740785Ge0.17786718P1.72259215O12,"['Na2CO3', 'HfO2', 'GeO2', 'NH4H2PO4', 'SiO2']",1100.0,0.2,BF
NSC-598,Na3.03084097Y1.75530997Hf0.24469003P3O12,"['Na2CO3', 'HfO2', 'Y2O3', 'NH4H2PO4']",1100.0,0.2,BF
NSC-599,Na4.56092251Hf0.86671643In1.13328357Si2.01300962P0.98699038O12,"['Na2CO3', 'HfO2', 'In2O3', 'NH4H2PO4', 'SiO2']",1100.0,0.2,BF
NSC-600,Na2.83445713Hf1.80657784Si1.57677921Sn0.19342216P1.42322079O12,"['Na2CO3', 'HfO2', 'SnO2', 'NH4H2PO4', 'SiO2']",1100.0,0.2,BF
NSC-601,Na3.14199623Ta0.5718199In1.4281801Si1P2O12,"['Na2CO3', 'Ta2O5', 'In2O3', 'NH4H2PO4', 'SiO2']",1100.0,0.2,BF
NSC-602,Na1.71417401Hf1.55834001Nb0.44165999Si1P2O12,"['Na2CO3', 'HfO2', 'Nb2O5', 'NH4H2PO4', 'SiO2']",1100.0,0.2,BF
NSC-603,Na2.82110474Nb0.71767966In1.28232034Si1P2O12,"['Na2CO3', 'Nb2O5', 'In2O3', 'NH4H2PO4', 'SiO2']",1100.0,0.2,BF
NSC-604,Na1.96942793Ga0.52319627Si0.26719277Sn1.47680373P2.73280723O12,"['Na2CO3', 'SnO2', 'Ga2O3', 'NH4H2PO4', 'SiO2']",1100.0,0.2,BF
NSC-605,Na1.75115237Zr1.5919567Nb0.4080433Si1P2O12,"['Na2CO3', 'ZrO2', 'Nb2O5', 'NH4H2PO4', 'SiO2']",1100.0,0.2,BF
NSC-606,Na3.34098826Y1.55695949Hf0.44304051Si0.48030256P2.51969744O12,"['Na2CO3', 'HfO2', 'Y2O3', 'NH4H2PO4', 'SiO2']",1100.0,0.2,BF
NSC-607,Na3.73496544Hf1.60589147Mg0.39410853Si1.60720606P1.39279394O12,"['Na2CO3', 'HfO2', 'MgO', 'NH4H2PO4', 'SiO2']",1100.0,0.2,BF
NSC-608,Na3.73926183Hf1.80351589Nb0.19648411Si2.59581305P0.40418695O12,"['Na2CO3', 'HfO2', 'Nb2O5', 'NH4H2PO4', 'SiO2']",1100.0,0.2,BF
NSC-609,Na1.38681992Ti1.73925462In0.26074538P3.99O15.96,"['Na2CO3', 'TiO2', 'In2O3', 'NH4H2PO4']",1100.0,0.2,BF
NSC-610,Na3.42781916Hf1.8158489Al0.1841511Si1.93204813P1.42037599O13.40969647,"['Na2CO3', 'HfO2', 'Al2O3', 'NH4H2PO4', 'SiO2']",1100.0,0.2,BF
NSC-611,Na1.31082554La0.19165958Zr1.80834042P3.99O15.96,"['Na2CO3', 'ZrO2', 'La2O3', 'NH4H2PO4']",1100.0,0.2,BF
NSC-612,Na2.20003634Al1.00003304Sn0.99996696P3.99O15.96,"['Na2CO3', 'SnO2', 'Al2O3', 'NH4H2PO4']",1100.0,0.2,BF
NSC-613,Na4.63013296Zr1.79078822Ga0.20921178Si3O12,"['Na2CO3', 'ZrO2', 'Ga2O3', 'SiO2']",1100.0,0.2,BF
NSC-614,Na3.29955138Hf1.82487485Ti0.17512515Si1.99959216P1.33054243O13.32053835,"['Na2CO3', 'HfO2', 'TiO2', 'NH4H2PO4', 'SiO2']",1100.0,0.2,BF
NSC-615,Na3.20939449Zr1.79954104Si1.91763135Ge0.20045896P1.4395503O13.42872662,"['Na2CO3', 'ZrO2', 'GeO2', 'NH4H2PO4', 'SiO2']",1100.0,0.2,BF
NSC-616,Na3.3In1.8251725Ga0.1748275P3.99O15.96,"['Na2CO3', 'In2O3', 'Ga2O3', 'NH4H2PO4']",1100.0,0.2,BF
NSC-617,Na0.75633133Zr1.32708033Ta0.67291967Si0.3604936P3.51054351O15.48414845,"['Na2CO3', 'ZrO2', 'Ta2O5', 'NH4H2PO4', 'SiO2']",1100.0,0.2,BF
NSC-618,Na4.17357023Hf1.79415475Nb0.20584525Si3O12,"['Na2CO3', 'HfO2', 'Nb2O5', 'SiO2']",1100.0,0.2,BF
NSC-619,Na3.07390815In1.79446195Sn0.20553805P3.99O15.96,"['Na2CO3', 'In2O3', 'SnO2', 'NH4H2PO4']",1100.0,0.2,BF
NSC-620,Na4.84083062Mg1.40075511In0.59924489P3O12,"['Na2CO3', 'MgO', 'In2O3', 'NH4H2PO4']",1100.0,0.2,BF
NSC-621,Na4.75347213Zr0.86153087Ta0.14946663In0.86978855Si2.60101638Ge0.11921396P0.39898362O12,"['In2O3', 'GeO2', 'NH4H2PO4', 'SiO2', 'Na2CO3', 'ZrO2', 'Ta2O5']",1100.0,0.2,BF
NSC-622,Na4.10460639Hf0.45898118Zr0.98561999In0.48521379Ga0.07018505Si2.17606152P0.82393848O12,"['Na2CO3', 'HfO2', 'ZrO2', 'In2O3', 'Ga2O3', 'NH4H2PO4', 'SiO2']",1100.0,0.2,BF
NSC-623,Na4.12344882Zr0.68630254In1.31369746Si1.43489238P1.56510762O12,"['Na2CO3', 'ZrO2', 'In2O3', 'NH4H2PO4', 'SiO2']",1100.0,0.2,BF
NSC-624,Na2.63357467Y0.77323637Hf0.88745509Ti0.33930854Si0.62092242P2.37907758O12,"['Na2CO3', 'HfO2', 'TiO2', 'Y2O3', 'NH4H2PO4', 'SiO2']",1100.0,0.2,BF
NSC-625,Na5.22422804Hf0.18798219Zr1.16489684Zn0.64712097Si2.45505628P0.54494372O12,"['Na2CO3', 'HfO2', 'ZrO2', 'ZnO', 'NH4H2PO4', 'SiO2']",1100.0,0.2,BF
NSC-626,Na2.89960908Hf0.67312052In1.19278784Si0.44322041Ge0.13409164P2.55677959O12,"['Na2CO3', 'HfO2', 'In2O3', 'GeO2', 'NH4H2PO4', 'SiO2']",1100.0,0.2,BF
NSC-627,Na3.49831369Hf0.52382222In1.31804572Ga0.15813206Si0.70410739P2.29589261O12,"['Na2CO3', 'HfO2', 'In2O3', 'Ga2O3', 'NH4H2PO4', 'SiO2']",1100.0,0.2,BF
NSC-628,Na0.88191915Zr1.80174468Nb0.19825532P3O12,"['Na2CO3', 'ZrO2', 'Nb2O5', 'NH4H2PO4']",1100.0,0.2,BF
NSC-629,Na0.31546184Zr0.1626166Nb0.71321651Ge1.12416689P3O12,"['Na2CO3', 'ZrO2', 'Nb2O5', 'GeO2', 'NH4H2PO4']",1100.0,0.2,BF
NSC-630,Na1.1Zr1.42201752Sn0.42522207Ge0.15276041P3O12,"['Na2CO3', 'ZrO2', 'SnO2', 'GeO2', 'NH4H2PO4']",1100.0,0.2,BF
NSC-631,Na4.71523053Hf0.57477175Zr0.82531624In0.49575437Ga0.10415764Si2.6866612P0.3133388O12,"['Na2CO3', 'HfO2', 'ZrO2', 'In2O3', 'Ga2O3', 'NH4H2PO4', 'SiO2']",1100.0,0.2,BF
NSC-632,Na3.3Al0.19324937In1.80675063P3O12,"['Na2CO3', 'In2O3', 'Al2O3', 'NH4H2PO4']",1100.0,0.2,BF
NSC-633,Na3.67714179Hf0.36795766In1.46947087Ga0.16257147Si0.71081384P2.28918616O12,"['Na2CO3', 'HfO2', 'In2O3', 'Ga2O3', 'NH4H2PO4', 'SiO2']",1100.0,0.2,BF
NSC-634,Na3.93242913Zr1.75760151In0.24239849Si2.33253708P0.66746292O12,"['Na2CO3', 'ZrO2', 'In2O3', 'NH4H2PO4', 'SiO2']",1100.0,0.2,BF
NSC-635,Na2.24169102Zr1.47038531In0.52961469Si0.50828624P2.49171376O12,"['Na2CO3', 'ZrO2', 'In2O3', 'NH4H2PO4', 'SiO2']",1100.0,0.2,BF
NSC-313-P,Na3.683Hf0.164Mg0.174Zr1.662Si2P1.33O13.32,[],,,BF
NSC-370-P,Na4.17489548La0.23157757Zr1.24911952Ti0.51930291Si2.56378196P0.43621804O12,[],,,BF
NSC-382-P,Na3.68868652La0.28636929Zr1.17581775Ti0.53781296Si2.0669821P0.9330179O12,[],,,BF
NSC-402-P,Na3.37751384Y1.14884296Hf0.71663732Ti0.13451972Si0.92162416P2.07837584O12,[],,,BF
NSC-1,Na2.92110216Hf1.81379025Nb0.18620975Si1.84175717P1.15824283O12,"['Na2CO3', 'ZrO2', 'GeO2', 'NH4H2PO4']",1100.0,0.2,BF
NSC-10,Na1.1Zr0.75Ge1.25(PO4)3(SiO4)0,"['Na2CO3', 'ZrO2', 'GeO2', 'NH4H2PO4']",800.0,0.07,BF
NSC-11,Na1.1Zr1.25Ge0.75(PO4)3(SiO4)0,"['Na2CO3', 'ZrO2', 'GeO2', 'NH4H2PO4']",800.0,0.07,BF
NSC-12,Na1.1Zr1.75Ge0.25(PO4)3(SiO4)0,"['Na2CO3', 'ZrO2', 'GeO2', 'NH4H2PO4']",800.0,0.07,BF
NSC-13,Na1.375Zr2Ge0(PO4)2.75(SiO4)0.25,"['Na2CO3', 'ZrO2', 'NH4H2PO4', 'SiO2']",800.0,0.07,BF
NSC-14,Na1.65Zr2Ge0(PO4)2.5(SiO4)0.5,"['Na2CO3', 'ZrO2', 'NH4H2PO4', 'SiO2']",800.0,0.07,BF
NSC-15,Na3.85Zr2Ge0(PO4)0.5(SiO4)2.5,"['Na2CO3', 'ZrO2', 'NH4H2PO4', 'SiO2']",800.0,0.07,BF
NSC-16,Na4.4Zr2Ge0(PO4)0(SiO4)3,"['Na2CO3', 'ZrO2', 'SiO2']",800.0,0.07,BF
NSC-2,Na1.1Zr0.75Ge1.25(PO4)3(SiO4)0,"['Na2CO3', 'ZrO2', 'GeO2', 'NH4H2PO4']",700.0,0.07,BF
NSC-3,Na1.1Zr1.25Ge0.75(PO4)3(SiO4)0,"['Na2CO3', 'ZrO2', 'GeO2', 'NH4H2PO4']",700.0,0.07,BF
NSC-4,Na1.1Zr1.75Ge0.25(PO4)3(SiO4)0,"['Na2CO3', 'ZrO2', 'GeO2', 'NH4H2PO4']",700.0,0.07,BF
NSC-5,Na1.375Zr2Ge0(PO4)2.75(SiO4)0.25,"['Na2CO3', 'ZrO2', 'NH4H2PO4', 'SiO2']",700.0,0.07,BF
NSC-6,Na1.65Zr2Ge0(PO4)2.5(SiO4)0.5,"['Na2CO3', 'ZrO2', 'NH4H2PO4', 'SiO2']",700.0,0.07,BF
NSC-7,Na3.85Zr2Ge0(PO4)0.5(SiO4)2.5,"['Na2CO3', 'ZrO2', 'NH4H2PO4', 'SiO2']",700.0,0.07,BF
NSC-8,Na4.4Zr2Ge0(PO4)0(SiO4)3,"['Na2CO3', 'ZrO2', 'SiO2']",700.0,0.07,BF
NSC-9,Na1.1Zr0.25Ge1.75(PO4)3(SiO4)0,"['Na2CO3', 'ZrO2', 'GeO2', 'NH4H2PO4']",800.0,0.07,BF
NSC-17,Na1.1Zr0.25Ge1.75(PO4)3(SiO4)0,"['Na2CO3', 'ZrO2', 'GeO2', 'NH4H2PO4']",900.0,0.07,BF
NSC-18,Na1.1Zr0.75Ge1.25(PO4)3(SiO4)0,"['Na2CO3', 'ZrO2', 'GeO2', 'NH4H2PO4']",900.0,0.07,BF
NSC-19,Na1.1Zr1.25Ge0.75(PO4)3(SiO4)0,"['Na2CO3', 'ZrO2', 'GeO2', 'NH4H2PO4']",900.0,0.07,BF
NSC-20,Na1.1Zr1.75Ge0.25(PO4)3(SiO4)0,"['Na2CO3', 'ZrO2', 'GeO2', 'NH4H2PO4']",900.0,0.07,BF
NSC-21,Na1.375Zr2Ge0(PO4)2.75(SiO4)0.25,"['Na2CO3', 'ZrO2', 'NH4H2PO4', 'SiO2']",900.0,0.07,BF
NSC-22,Na1.65Zr2Ge0(PO4)2.5(SiO4)0.5,"['Na2CO3', 'ZrO2', 'NH4H2PO4', 'SiO2']",900.0,0.07,BF
NSC-23,Na3.85Zr2Ge0(PO4)0.5(SiO4)2.5,"['Na2CO3', 'ZrO2', 'NH4H2PO4', 'SiO2']",900.0,0.07,BF
NSC-24,Na4.4Zr2Ge0(PO4)0(SiO4)3,"['Na2CO3', 'ZrO2', 'SiO2']",900.0,0.07,BF
NSC-25,Na1.1Zr0.25Ge1.75(PO4)3(SiO4)0,"['Na2CO3', 'ZrO2', 'GeO2', 'NH4H2PO4']",1000.0,0.07,BF
NSC-26,Na1.1Zr0.75Ge1.25(PO4)3(SiO4)0,"['Na2CO3', 'ZrO2', 'GeO2', 'NH4H2PO4']",1000.0,0.07,BF
NSC-27,Na1.1Zr1.25Ge0.75(PO4)3(SiO4)0,"['Na2CO3', 'ZrO2', 'GeO2', 'NH4H2PO4']",1000.0,0.07,BF
NSC-28,Na1.1Zr1.75Ge0.25(PO4)3(SiO4)0,"['Na2CO3', 'ZrO2', 'GeO2', 'NH4H2PO4']",1000.0,0.07,BF
NSC-29,Na1.375Zr2Ge0(PO4)2.75(SiO4)0.25,"['Na2CO3', 'ZrO2', 'NH4H2PO4', 'SiO2']",1000.0,0.07,BF
NSC-30,Na1.65Zr2Ge0(PO4)2.5(SiO4)0.5,"['Na2CO3', 'ZrO2', 'NH4H2PO4', 'SiO2']",1000.0,0.07,BF
NSC-31,Na3.85Zr2Ge0(PO4)0.5(SiO4)2.5,"['Na2CO3', 'ZrO2', 'NH4H2PO4', 'SiO2']",1000.0,0.07,BF
NSC-32,Na4.4Zr2Ge0(PO4)0(SiO4)3,"['Na2CO3', 'ZrO2', 'SiO2']",1000.0,0.07,BF
NSC-33,Na2.475Zr1.5In0.5(PO4)2.25(SiO4)0.75,"['Na2CO3', 'ZrO2', 'In2O3', 'NH4H2PO4', 'SiO2']",900.0,0.07,BF
NSC-34,Na2.75Zr1.25In0.75(PO4)2.25(SiO4)0.75,"['Na2CO3', 'ZrO2', 'In2O3', 'NH4H2PO4', 'SiO2']",900.0,0.07,BF
NSC-40,Na2.888Zr1.5In0.5(PO4)1.875(SiO4)1.125,"['Na2CO3', 'ZrO2', 'In2O3', 'NH4H2PO4', 'SiO2']",900.0,0.07,BF
NSC-35,Na3.025Zr1.0In1.0(PO4)2.25(SiO4)0.75,"['Na2CO3', 'ZrO2', 'In2O3', 'NH4H2PO4', 'SiO2']",900.0,0.07,BF
NSC-39,Na3.3Zr1.5In0.5(PO4)1.5(SiO4)1.5,"['NH4H2PO4', 'SiO2', 'Na2CO3', 'ZrO2', 'In2O3']",900.0,0.07,BF
NSC-36,Na3.438Zr1.0In1.0(PO4)1.875(SiO4)1.125,"['Na2CO3', 'ZrO2', 'In2O3', 'NH4H2PO4', 'SiO2']",900.0,0.07,BF
NSC-38,Na3.575Zr1.25In0.75(PO4)1.5(SiO4)1.5,"['Na2CO3', 'ZrO2', 'In2O3', 'NH4H2PO4', 'SiO2']",900.0,0.07,BF
NSC-37,Na3.85Zr1.0In1.0(PO4)1.5(SiO4)1.5,"['Na2CO3', 'ZrO2', 'In2O3', 'NH4H2PO4', 'SiO2']",900.0,0.07,BF
NSC-45,Na4.125Al0.25In1.75(PO4)2.25(SiO4)0.75,"['Na2CO3', 'Al2O3', 'In2O3', 'NH4H2PO4', 'SiO2']",900.0,0.07,BF
NSC-47,Na4.125Al0.5In1.5(PO4)2.25(SiO4)0.75,"['Na2CO3', 'Al2O3', 'In2O3', 'NH4H2PO4', 'SiO2']",900.0,0.07,BF
NSC-43,Na4.125Al1.5In0.5(PO4)2.25(SiO4)0.75,"['Na2CO3', 'Al2O3', 'In2O3', 'NH4H2PO4', 'SiO2']",900.0,0.07,BF
NSC-41,Na4.125Al1.75In0.25(PO4)2.25(SiO4)0.75,"['Na2CO3', 'Al2O3', 'In2O3', 'NH4H2PO4', 'SiO2']",900.0,0.07,BF
NSC-53,Na4.125Zr0.25Ge1.75(PO4)2.25(SiO4)0.75,"['Na2CO3', 'ZrO2', 'GeO2', 'NH4H2PO4', 'SiO2']",1000.0,0.07,BF
NSC-55,Na4.125Zr0.5Ge1.5(PO4)2.25(SiO4)0.75,"['Na2CO3', 'ZrO2', 'GeO2', 'NH4H2PO4', 'SiO2']",1000.0,0.07,BF
NSC-51,Na4.125Zr1.5Ge0.5(PO4)2.25(SiO4)0.75,"['Na2CO3', 'ZrO2', 'GeO2', 'NH4H2PO4', 'SiO2']",1000.0,0.07,BF
NSC-49,Na4.125Zr1.75Ge0.25(PO4)2.25(SiO4)0.75,"['Na2CO3', 'ZrO2', 'GeO2', 'NH4H2PO4', 'SiO2']",1000.0,0.07,BF
NSC-46,Na4.95Al0.25In1.75(PO4)1.5(SiO4)1.5,"['Na2CO3', 'Al2O3', 'In2O3', 'NH4H2PO4', 'SiO2']",900.0,0.07,BF
NSC-48,Na4.95Al0.5In1.5(PO4)1.5(SiO4)1.5,"['Na2CO3', 'Al2O3', 'In2O3', 'NH4H2PO4', 'SiO2']",900.0,0.07,BF
NSC-44,Na4.95Al1.5In0.5(PO4)1.5(SiO4)1.5,"['Na2CO3', 'Al2O3', 'In2O3', 'NH4H2PO4', 'SiO2']",900.0,0.07,BF
NSC-42,Na4.95Al1.75In0.25(PO4)1.5(SiO4)1.5,"['Na2CO3', 'Al2O3', 'In2O3', 'NH4H2PO4', 'SiO2']",900.0,0.07,BF
NSC-54,Na4.95Zr0.25Ge1.75(PO4)1.5(SiO4)1.5,"['Na2CO3', 'ZrO2', 'GeO2', 'NH4H2PO4', 'SiO2']",1000.0,0.07,BF
NSC-56,Na4.95Zr0.5Ge1.5(PO4)1.5(SiO4)1.5,"['Na2CO3', 'ZrO2', 'GeO2', 'NH4H2PO4', 'SiO2']",1000.0,0.07,BF
NSC-52,Na4.95Zr1.5Ge0.5(PO4)1.5(SiO4)1.5,"['Na2CO3', 'ZrO2', 'GeO2', 'NH4H2PO4', 'SiO2']",1000.0,0.07,BF
NSC-50,Na4.95Zr1.75Ge0.25(PO4)1.5(SiO4)1.5,"['Na2CO3', 'ZrO2', 'GeO2', 'NH4H2PO4', 'SiO2']",1000.0,0.07,BF
NSC-79,Pb9.0Cu1.0(PO4)6,"['Na2CO3', 'MgO', 'Nb2O5', 'NH4H2PO4']",900.0,0.07,BF
NSC-78,Pb9.0Cu1.0(PO4)6,"['Na2CO3', 'MgO', 'Nb2O5', 'NH4H2PO4']",900.0,0.07,BF
NSC-57,Na1.1Zr0.25Ge1.05(PO4)3.0,"['Na2CO3', 'ZrO2', 'GeO2', 'NH4H2PO4']",900.0,0.07,BF
NSC-59,Na1.1Zr1.85Ge0.15(PO4)3.0,"['Na2CO3', 'ZrO2', 'GeO2', 'NH4H2PO4']",900.0,0.07,BF
NSC-60,Na1.1Zr1.8Ge0.2(PO4)3.0,"['Na2CO3', 'ZrO2', 'GeO2', 'NH4H2PO4']",900.0,0.07,BF
NSC-58,Na1.1Zr1.9Ge0.1(PO4)3.0,"['Na2CO3', 'ZrO2', 'GeO2', 'NH4H2PO4']",900.0,0.07,BF
NSC-77,Pb9.0Cu1.0(PO4)6,"['Na2CO3', 'MgO', 'Nb2O5', 'NH4H2PO4']",900.0,0.07,BF
NSC-76,Pb9.0Cu1.0(PO4)6,"['Na2CO3', 'MgO', 'Nb2O5', 'NH4H2PO4']",900.0,0.07,BF
NSC-65,Na2.2Mg0.5Sn0.84(PO4)3.0,"['Na2CO3', 'MgO', 'SnO2', 'NH4H2PO4']",,,BF
NSC-64,Pb9.0Cu1.0(PO4)6,"['Na2CO3', 'In2O3', 'Al2O3', 'NH4H2PO4']",700.0,0.07,BF
NSC-63,Pb9.0Cu1.0(PO4)6,"['Na2CO3', 'In2O3', 'Al2O3', 'NH4H2PO4']",700.0,0.07,BF
NSC-62,Pb9.0Cu1.0(PO4)6,"['Na2CO3', 'In2O3', 'Al2O3', 'NH4H2PO4']",700.0,0.07,BF
NSC-61,Pb9.0Cu1.0(PO4)6,"['Na2CO3', 'In2O3', 'Al2O3', 'NH4H2PO4']",700.0,0.07,BF
NSC-75,Pb9.0Cu1.0(PO4)6,"['Na2CO3', 'MgO', 'Nb2O5', 'NH4H2PO4']",900.0,0.07,BF
NSC-74,Pb9.0Cu1.0(PO4)6,"['Na2CO3', 'MgO', 'Nb2O5', 'NH4H2PO4']",900.0,0.07,BF
NSC-73,Pb9.0Cu1.0(PO4)6,"['Na2CO3', 'MgO', 'Nb2O5', 'NH4H2PO4']",900.0,0.07,BF
NSC-72,Pb9.0Cu1.0(PO4)6,"['Na2CO3', 'MgO', 'Nb2O5', 'NH4H2PO4']",900.0,0.07,BF
NSC-71,Na5.28Mg1.9Sn0.1(PO4)3.0,"['Na2CO3', 'MgO', 'SnO2', 'NH4H2PO4']",,,BF
NSC-69,Na5.28Mg1.9Sn0.1(PO4)3.0,"['Na2CO3', 'MgO', 'SnO2', 'NH4H2PO4']",500.0,0.07,BF
NSC-70,Na5.28Mg1.9Sn0.1(PO4)3.0,"['Na2CO3', 'MgO', 'SnO2', 'NH4H2PO4']",600.0,0.07,BF
NSC-68,Na5.5Mg2.0(PO4)3.0,"['Na2CO3', 'MgO', 'NH4H2PO4']",,,BF
NSC-66,Na5.5Mg2.0(PO4)3.0,"['Na2CO3', 'MgO', 'NH4H2PO4']",500.0,0.07,BF
NSC-67,Na5.5Mg2.0(PO4)3.0,"['Na2CO3', 'MgO', 'NH4H2PO4']",600.0,0.07,BF
NSC-93,Na0.9Sn2.0(PO4)3.0,"['Na2CO3', 'SnO2', 'NH4H2PO4']",,,BF
NSC-91,Na1.001Sn2.0(PO4)3.0,"['Na2CO3', 'SnO2', 'NH4H2PO4']",,,BF
NSC-86-1,Na1.1Sn1.0(PO4)3.0TiO21.0,"['Na2CO3', 'SnO2', 'NH4H2PO4', 'TiO2']",900.0,0.2,BF
NSC-86,Na1.1Sn1.0Ti1.0(PO4)3.0,"['Na2CO3', 'SnO2', 'NH4H2PO4', 'TiO2']",900.0,0.2,BF
NSC-101,Na1.1Sn2.0(PO4)3.0,"['Na2CO3', 'SnO2', 'NH4H2PO4']",,,BF
NSC-96,Na1.1Sn2.0(PO4)3.0,"['Na2CO3', 'SnO2', 'NH4H2PO4']",,,BF
NSC-88,Na1.1Sn2.0(PO4)3.0,"['Na2CO3', 'SnO2', 'NH4H2PO4']",,,BF
NSC-92,Na1.1Sn2.0(PO4)3.0,"['Na2CO3', 'SnO2', 'NH4H2PO4']",,,BF
NSC-104,Na1.1Sn2.0(PO4)3.0,"['Na2CO3', 'SnO2', 'NH4H2PO4']",300.0,0.0,BF
NSC-89,Na1.1Sn2.0(PO4)3.3,"['Na2CO3', 'SnO2', 'NH4H2PO4']",,,BF
NSC-94,Na1.1Sn2.0(PO4)3.3,"['Na2CO3', 'SnO2', 'NH4H2PO4']",,,BF
NSC-102,Na1.1Sn2.0(PO4)4.0,"['Na2CO3', 'SnO2', 'NH4H2PO4']",,,BF
NSC-97,Na1.1Sn2.0(PO4)4.0,"['Na2CO3', 'SnO2', 'NH4H2PO4']",,,BF
NSC-99,Na1.1Sn2.0(PO4)4.0,"['Na2CO3', 'SnO2', 'NH4H2PO4']",1100.0,0.2,BF
NSC-100,Na1.1Sn2.0(PO4)6.0,"['Na2CO3', 'SnO2', 'NH4H2PO4']",1100.0,0.2,BF
NSC-103,Na1.1Sn2.0(PO4)6.0,"['Na2CO3', 'SnO2', 'NH4H2PO4']",,,BF
NSC-98,Na1.1Sn2.0(PO4)6.0,"['Na2CO3', 'SnO2', 'NH4H2PO4']",,,BF
NSC-105,Na1.1Sn2.0(PO4)6.0,"['Na2CO3', 'SnO2', 'NH4H2PO4']",300.0,0.0,BF
NSC-82-1,Na1.1Zr1.0(PO4)3.0TiO21.0,"['Na2CO3', 'ZrO2', 'NH4H2PO4', 'TiO2']",900.0,0.2,BF
NSC-84-1,Na1.1Zr1.0Sn1.0(PO4)3.0,"['Na2CO3', 'ZrO2', 'SnO2', 'NH4H2PO4']",900.0,0.2,BF
NSC-82,Na1.1Zr1.0Ti1.0(PO4)3.0,"['Na2CO3', 'ZrO2', 'NH4H2PO4', 'TiO2']",900.0,0.2,BF
NSC-95,Na1.21Sn2.0(PO4)3.0,"['Na2CO3', 'SnO2', 'NH4H2PO4']",,,BF
NSC-90,Na1.21Sn2.0(PO4)3.3,"['Na2CO3', 'SnO2', 'NH4H2PO4']",,,BF
NSC-85-1,Na2.2Zr0.5Mg0.5Sn0.5(PO4)3.0TiO20.5,"['Na2CO3', 'ZrO2', 'MgO', 'SnO2', 'NH4H2PO4', 'TiO2']",900.0,0.2,BF
NSC-85,Na2.2Zr0.5Mg0.5Sn0.5Ti0.5(PO4)3.0,"['Na2CO3', 'ZrO2', 'MgO', 'SnO2', 'NH4H2PO4', 'TiO2']",900.0,0.2,BF
NSC-81-1,Na2.53Zr0.66Mg0.66(PO4)3.0TiO20.66,"['Na2CO3', 'ZrO2', 'MgO', 'NH4H2PO4', 'TiO2']",900.0,0.2,BF
NSC-80-1,Na2.53Zr0.66Mg0.66Sn0.66(PO4)3.0,"['Na2CO3', 'ZrO2', 'MgO', 'SnO2', 'NH4H2PO4']",900.0,0.2,BF
NSC-81,Na2.53Zr0.66Mg0.66Ti0.66(PO4)3.0,"['Na2CO3', 'ZrO2', 'MgO', 'NH4H2PO4', 'TiO2']",900.0,0.2,BF
NSC-83-1,Na3.3Mg1.0(PO4)3.0TiO21.0,"['Na2CO3', 'MgO', 'NH4H2PO4', 'TiO2']",900.0,0.2,BF
NSC-87-1,Na3.3Mg1.0Sn1.0(PO4)3.0,"['Na2CO3', 'MgO', 'SnO2', 'NH4H2PO4']",900.0,0.2,BF
NSC-83,Na3.3Mg1.0Ti1.0(PO4)3.0,"['Na2CO3', 'MgO', 'NH4H2PO4', 'TiO2']",900.0,0.2,BF
NSC-110,Na1.1Ge2.0(PO4)3.3,"['Na2CO3', 'GeO2', 'NH4H2PO4']",,,BF
NSC-106,Na1.1Sn2.0(PO4)3.0,"['Na2CO3', 'SnO2', 'NH4H2PO4']",,,BF
NSC-108,Na1.1Sn2.0(PO4)3.0,"['Na2CO3', 'Sn', 'NH4H2PO4']",,,BF
NSC-107,Na1.1Sn2.0(PO4)3.3,"['Na2CO3', 'SnO2', 'NH4H2PO4']",,,BF
NSC-109,Na1.1Sn2.0(PO4)3.3,"['Na2CO3', 'Sn', 'NH4H2PO4']",,,BF
NSC-111,Na1.1Sn2.0(PO4)3.6,"['Na2CO3', 'SnO2', 'NH4H2PO4']",,,BF
NSC-112,Na1.1Sn2.0(PO4)4.0,"['Na2CO3', 'SnO2', 'NH4H2PO4']",,,BF
NSC-113,Na1.1Sn2.0(PO4)4.5,"['Na2CO3', 'SnO2', 'NH4H2PO4']",,,BF
NSC-114,Na4.4Sn1.0P2.0O9,"['Na2CO3', 'SnO2', 'NH4H2PO4']",,,BF
NSC-115,Na4.4Sn1.0P2.2O9,"['Na2CO3', 'SnO2', 'NH4H2PO4']",,,BF
NSC-116,Na4.4Sn1.0P2.4O9,"['Na2CO3', 'SnO2', 'NH4H2PO4']",,,BF
NSC-117,Na4.4Sn1.0P2.6O9,"['Na2CO3', 'SnO2', 'NH4H2PO4']",,,BF
NSC-118,Na4.4Sn1.0P3.0O9,"['Na2CO3', 'SnO2', 'NH4H2PO4']",,,BF
NSC-124,Na0.55Ge1.5(PO4)4.0Ta0.5,"['Na2CO3', 'GeO2', 'Ta2O5', 'NH4H2PO4']",,,BF
NSC-122,Na0.55Ge1.5Nb0.5(PO4)4.0,"['Na2CO3', 'GeO2', 'Nb2O5', 'NH4H2PO4']",,,BF
NSC-130,Na0.55Zr0.75Ge0.75(PO4)4.0Ta0.5,"['ZrO2', 'GeO2', 'Ta2O5', 'NH4H2PO4', 'Na2CO3']",,,BF
NSC-129,Na0.55Zr0.75Ge0.75Nb0.5(PO4)4.0,"['Na2CO3', 'ZrO2', 'GeO2', 'Nb2O5', 'NH4H2PO4']",,,BF
NSC-128,Na0.55Zr1.5(PO4)4.0Ta0.5,"['Na2CO3', 'ZrO2', 'Ta2O5', 'NH4H2PO4']",,,BF
NSC-127,Na0.55Zr1.5Nb0.5(PO4)4.0,"['Na2CO3', 'ZrO2', 'Nb2O5', 'NH4H2PO4']",,,BF
NSC-121,Na1.1(PO4)4.0Hf2.0,"['Na2CO3', 'HfO2', 'NH4H2PO4']",,,BF
NSC-125,Na1.1Ge2.0(PO4)4.0,"['Na2CO3', 'GeO2', 'NH4H2PO4']",,,BF
NSC-123,Na1.1Sn2.0(PO4)4.0,"['Na2CO3', 'SnO2', 'NH4H2PO4']",,,BF
NSC-120,Na1.1Ti2.0(PO4)4.0,"['Na2CO3', 'NH4H2PO4', 'TiO2']",,,BF
NSC-135,Na1.1Zr0.5Ge0.5Sn0.5(PO4)4.0Hf0.5,"['Na2CO3', 'ZrO2', 'GeO2', 'HfO2', 'SnO2', 'NH4H2PO4']",,,BF
NSC-134,Na1.1Zr0.5Ge0.5Sn0.5Ti0.5(PO4)4.0,"['Na2CO3', 'ZrO2', 'GeO2', 'SnO2', 'NH4H2PO4', 'TiO2']",,,BF
NSC-132,Na1.1Zr0.667Ge0.667(PO4)4.0Hf0.667,"['Na2CO3', 'ZrO2', 'GeO2', 'HfO2', 'NH4H2PO4']",,,BF
NSC-131,Na1.1Zr0.667Ge0.667Sn0.667(PO4)4.0,"['Na2CO3', 'ZrO2', 'GeO2', 'SnO2', 'NH4H2PO4']",,,BF
NSC-133,Na1.1Zr0.667Ge0.667Ti0.667(PO4)4.0,"['Na2CO3', 'ZrO2', 'GeO2', 'NH4H2PO4', 'TiO2']",,,BF
NSC-126,Na1.1Zr2.0(PO4)4.0,"['Na2CO3', 'ZrO2', 'NH4H2PO4']",,,BF
