Repository: odartsi/Automated-Interpretation-Framework-AIF

# Automated Interpretation Framework (AIF)

An intelligent system for automatically interpreting X-ray diffraction (XRD) patterns in materials science. The framework evaluates multiple phase interpretations by combining statistical analysis, chemical composition matching, and large language model (LLM) evaluation to identify

## Overview

The Automated Interpretation Framework addresses a critical challenge in materials science: determining which phase interpretation is most likely correct when multiple valid interpretations exist for a single XRD pattern. The framework uses a Bayesian approach, combining multiple evidence sources to calculate posterior probabilities for each interpretation.

File: train_final_weights.json (part 1 of 10)
{
  "TRI_91": {
    "I_1": {
      "phases": [
        "Ca5V3O13_176",
        "CaVO3_62",
        "V2O3_167",
        "CaO_225"
      ],
      "weight_fraction": [
        47.64802244576633,
        28.446147681695855,
        18.271691461143355,
        5.6341384113944635
      ],
      "rwp": 8.43,
      "score": 0.5881327884527576,
      "dara_score": 0.5881327884527576,
      "normalized_rwp": 0.8595,
      "missing_peaks": 9,
      "extra_peaks": 14,
      "peaks_calculated": 114,
      "peaks_observed": 85,
      "flag": 31109.419999999995,
      "normalized_flag": 0.6123337456313079,
      "interpretation_importance": 99.70657087562546,
      "balance_score": 1,
      "LLM_phases_likelihood": {
        "Ca5V3O13 (space group 176)": 0.7,
        "CaVO3 (space group 62)": 0.9,
        "V2O3 (space group 167)": 0.8,
        "CaO (space group 225)": 0.6
      },
      "LLM_phases_explanation": {
        "Ca5V3O13 (space group 176)": "Ca5V3O13 is a plausible phase under these synthesis conditions, but its formation is less common compared to simpler vanadium oxides. The space group 176 is consistent with known structures.",
        "CaVO3 (space group 62)": "CaVO3 is a stable phase at 800\u00b0C and is expected to form under these conditions. The space group 62 is appropriate for this compound.",
        "V2O3 (space group 167)": "V2O3 is a stable phase under reducing conditions, such as those provided by the argon atmosphere. Its presence is plausible as a remnant precursor or side product.",
        "CaO (space group 225)": "CaO is likely to form as a decomposition product of CaCO3, especially under high temperatures. Its presence is plausible as an unreacted precursor or minor phase."
      },
      "LLM_interpretation_likelihood": 0.75,
      "LLM_interpretation_explanation": "This interpretation includes plausible phases, with CaVO3 and V2O3 being expected products. The presence of Ca5V3O13 and CaO is reasonable, though the weight fractions suggest incomplete reaction or side reactions. The composition balance score supports the plausibility.",
      "normalized_score": 0.7897365233242756,
      "prior_probability": 0.8958333333333334,
      "fit_quality": 0.8362455077747586,
      "trustworthy": true,
      "posterior_probability": 0.15274356326894248,
      "adjusted_posterior_probability": 0.15274356326894248,
      "unnormalized_posterior": 0.749136600714888
    },
    "I_2": {
      "phases": [
        "Ca5V3O13_176",
        "V2O3_167"
      ],
      "weight_fraction": [
        69.91866087152226,
        30.081339128477737
      ],
      "rwp": 14.68,
      "score": 0.40135254855394925,
      "dara_score": 0.40135254855394925,
      "normalized_rwp": 0.7553333333333333,
      "missing_peaks": 25,
      "extra_peaks": 14,
      "peaks_calculated": 102,
      "peaks_observed": 85,
      "flag": 46816.520000000004,
      "normalized_flag": 0.9215001452622081,
      "interpretation_importance": 38.59703167962822,
      "balance_score": 0.9964,
      "LLM_phases_likelihood": {
        "Ca5V3O13 (space group 176)": 0.7,
        "V2O3 (space group 167)": 0.8
      },
      "LLM_phases_explanation": {
        "Ca5V3O13 (space group 176)": "As above, Ca5V3O13 is plausible but less common. Its high weight fraction suggests it may be a dominant phase under these conditions.",
        "V2O3 (space group 167)": "V2O3 is expected under reducing conditions and may form as a significant phase if CaVO3 formation is incomplete."
      },
      "LLM_interpretation_likelihood": 0.65,
      "LLM_interpretation_explanation": "While the phases are plausible, the absence of CaVO3 reduces the likelihood of this interpretation being complete. The high weight fraction of Ca5V3O13 suggests a deviation from the expected target composition.",
      "normalized_score": 0.6458997507449756,
      "prior_probability": 0.8520666666666665,
      "fit_quality": 0.7188554724705475,
      "trustworthy": true,
      "posterior_probability": 0.12488695042970079,
      "adjusted_posterior_probability": 0.12488695042970079,
      "unnormalized_posterior": 0.612512786243071
    },
    "I_3": {
      "phases": [
        "Ca5V3O13_176",
        "CaVO3_62",
        "V2O3_15",
        "CaO_225"
      ],
      "weight_fraction": [
        46.468107133789275,
        27.4954973942644,
        21.09254740221145,
        4.943848069734876
      ],
      "rwp": 8.32,
      "score": 0.5821534014818106,
      "dara_score": 0.5821534014818106,
      "normalized_rwp": 0.8613333333333333,
      "missing_peaks": 11,
      "extra_peaks": 13,
      "peaks_calculated": 116,
      "peaks_observed": 85,
      "flag": 30723.520000000004,
      "normalized_flag": 0.6047379887049776,
      "interpretation_importance": 100.0,
      "balance_score": 0.9996,
      "LLM_phases_likelihood": {
        "Ca5V3O13 (space group 176)": 0.7,
        "CaVO3 (space group 62)": 0.9,
        "V2O3 (space group 15)": 0.5,
        "CaO (space group 225)": 0.6
      },
      "LLM_phases_explanation": {
        "Ca5V3O13 (space group 176)": "Same as I_1: plausible but less common.",
        "CaVO3 (space group 62)": "Same as I_1: expected and stable.",
        "V2O3 (space group 15)": "Space group 15 is less common for V2O3, suggesting a metastable or kinetically trapped form. This reduces its likelihood compared to SG 167.",
        "CaO (space group 225)": "Same as I_1: plausible as a minor phase."
      },
      "LLM_interpretation_likelihood": 0.7,
      "LLM_interpretation_explanation": "This interpretation is similar to I_1 but includes a less stable polymorph of V2O3, reducing its overall likelihood. The presence of CaVO3 and Ca5V3O13 supports its plausibility.",
      "normalized_score": 0.7855220179219985,
      "prior_probability": 0.8747666666666667,
      "fit_quality": 0.8360628948628883,
      "trustworthy": true,
      "posterior_probability": 0.14911903242023997,
      "adjusted_posterior_probability": 0.14911903242023997,
      "unnormalized_posterior": 0.7313599516628926
    },
    "I_4": {
      "phases": [
        "CaCO3_2",
        "CaVO3_62",
        "V2O3_167"
      ],
      "weight_fraction": [
        44.18740016976737,
        42.16235170688783,
        13.650248123344804
      ],
      "rwp": 11.49,
      "score": 0.49727851033947545,
      "dara_score": 0.49727851033947545,
      "normalized_rwp": 0.8085,
      "missing_peaks": 25,
      "extra_peaks": 10,
      "peaks_calculated": 125,
      "peaks_observed": 85,
      "flag": 32911.829999999994,
      "normalized_flag": 0.6478109890663615,
      "interpretation_importance": 61.55516124973748,
      "balance_score": 0.9775,
      "LLM_phases_likelihood": {
        "CaCO3 (space group 2)": 0.3,
        "CaVO3 (space group 62)": 0.9,
        "V2O3 (space group 167)": 0.8
      },
      "LLM_phases_explanation": {
        "CaCO3 (space group 2)": "CaCO3 is unlikely to persist at 800\u00b0C due to decomposition into CaO and CO2. Its presence suggests incomplete reaction or misidentification.",
        "CaVO3 (space group 62)": "Same as I_1: expected and stable.",
        "V2O3 (space group 167)": "Same as I_1: plausible under reducing conditions."
      },
      "LLM_interpretation_likelihood": 0.5,
      "LLM_interpretation_explanation": "The presence of CaCO3 is implausible at the synthesis temperature, significantly reducing the likelihood of this interpretation. CaVO3 and V2O3 are plausible, but the overall phase set is incomplete.",
      "normalized_score": 0.7226219483133436,
      "prior_probability": 0.7785416666666667,
      "fit_quality": 0.7798739827711145,
      "trustworthy": true,
      "posterior_probability": 0.12379645098307299,
      "adjusted_posterior_probability": 0.12379645098307299,
      "unnormalized_posterior": 0.6071643903365948
    },
    "I_5": {
      "phases": [
        "Ca5V3O13_176",
        "CaVO3_62",
        "V2O3_167"
      ],
      "weight_fraction": [
        49.251175601132516,
        29.715312638232348,
        21.033511760635125
      ],
      "rwp": 9.6,
      "score": 0.5614906134150981,
      "dara_score": 0.5614906134150981,
      "normalized_rwp": 0.84,
      "missing_peaks": 12,
      "extra_peaks": 13,
      "peaks_calculated": 112,
      "peaks_observed": 85,
      "flag": 34089.36,
      "normalized_flag": 0.6709885782175973,
      "interpretation_importance": 83.46212988466819,
      "balance_score": 0.9984,
      "LLM_phases_likelihood": {
        "Ca5V3O13 (space group 176)": 0.7,
        "CaVO3 (space group 62)": 0.9,
        "V2O3 (space group 167)": 0.8
      },
      "LLM_phases_explanation": {
        "Ca5V3O13 (space group 176)": "Same as I_1: plausible but less common.",
        "CaVO3 (space group 62)": "Same as I_1: expected and stable.",
        "V2O3 (space group 167)": "Same as I_1: plausible under reducing conditions."
      },
      "LLM_interpretation_likelihood": 0.8,
      "LLM_interpretation_explanation": "This interpretation is similar to I_1 but with slightly different weight fractions. The presence of CaVO3 and V2O3 supports its plausibility, and the composition balance score is high.",
      "normalized_score": 0.7707269578010768,
      "prior_probability": 0.9157333333333333,
      "fit_quality": 0.8169089859336922,
      "trustworthy": true,
      "posterior_probability": 0.1525262518709019,
      "adjusted_posterior_probability": 0.1525262518709019,
      "unnormalized_posterior": 0.748070788719013
    },
    "I_6": {
      "phases": [
        "V2O3_15"
      ],
      "weight_fraction": [
        100.0
      ],
      "rwp": 19.22,
      "score": 0.05612464781860914,
      "dara_score": 0.05612464781860914,
      "normalized_rwp": 0.6796666666666666,
      "missing_peaks": 56,
      "extra_peaks": 6,
      "peaks_calculated": 38,
      "peaks_observed": 85,
      "flag": 167430.55000000002,
      "normalized_flag": 3.2955733605644206,
      "interpretation_importance": 3.4234569849706147,
      "balance_score": 0.375,
      "LLM_phases_likelihood": {
        "V2O3 (space group 15)": 0.5
      },
      "LLM_phases_explanation": {
        "V2O3 (space group 15)": "Same as I_3: less stable polymorph, reducing likelihood."
      },
      "LLM_interpretation_likelihood": 0.4,
      "LLM_interpretation_explanation": "A single-phase interpretation with a less stable polymorph of V2O3 is unlikely to represent the complete phase set expected from the synthesis conditions. The composition balance score is low.",
      "normalized_score": 0.3646165034600968,
      "prior_probability": 0.38541666666666663,
      "fit_quality": 0.57464994559781,
      "trustworthy": false,
      "posterior_probability": 0.04515811058424667,
      "adjusted_posterior_probability": 0.004515811058424668,
      "unnormalized_posterior": 0.22147966653248927
    },
    "I_7": {
      "phases": [
        "Ca5V3O13_176"
      ],
      "weight_fraction": [
        100.0
      ],
      "rwp": 17.27,
      "score": 0.23371846526195475,
      "dara_score": 0.23371846526195475,
      "normalized_rwp": 0.7121666666666667,
      "missing_peaks": 33,
      "extra_peaks": 10,
      "peaks_calculated": 83,
      "peaks_observed": 85,
      "flag": 84972.65,
      "normalized_flag": 1.6725358766160914,
      "interpretation_importance": 18.710134262959276,
      "balance_score": 0.9856,
      "LLM_phases_likelihood": {
        "Ca5V3O13 (space group 176)": 0.7
      },
      "LLM_phases_explanation": {
        "Ca5V3O13 (space group 176)": "Same as I_1: plausible but less common."
      },
      "LLM_interpretation_likelihood": 0.6,
      "LLM_interpretation_explanation": "A single-phase interpretation with Ca5V3O13 is plausible but incomplete, as other phases like CaVO3 and V2O3 are expected under the synthesis conditions.",
      "normalized_score": 0.5056127415914531,
      "prior_probability": 0.8249333333333333,
      "fit_quality": 0.6433153583082621,
      "trustworthy": true,
      "posterior_probability": 0.10820433845339263,
      "adjusted_posterior_probability": 0.10820433845339263,
      "unnormalized_posterior": 0.5306922829137624
    },
    "I_8": {
      "phases": [
        "CaVO3_62"
      ],
      "weight_fraction": [
        100.0
      ],
      "rwp": 17.75,
      "score": 0.14082466248322156,
      "dara_score": 0.14082466248322156,
      "normalized_rwp": 0.7041666666666667,
      "missing_peaks": 56,
      "extra_peaks": 0,
      "peaks_calculated": 17,
      "peaks_observed": 85,
      "flag": 171154.18,
      "normalized_flag": 3.368866411519569,
      "interpretation_importance": 10.644946200104217,
      "balance_score": 1,
      "LLM_phases_likelihood": {
        "CaVO3 (space group 62)": 0.9
      },
      "LLM_phases_explanation": {
        "CaVO3 (space group 62)": "Same as I_1: expected and stable."
      },
      "LLM_interpretation_likelihood": 0.7,
      "LLM_interpretation_explanation": "While CaVO3 is a plausible phase, the absence of other expected phases like V2O3 or Ca5V3O13 makes this interpretation incomplete.",
      "normalized_score": 0.42971728059860853,
      "prior_probability": 0.8749999999999999,
      "fit_quality": 0.612683537977314,
      "trustworthy": true,
      "posterior_probability": 0.10930654479486887,
      "adjusted_posterior_probability": 0.10930654479486887,
      "unnormalized_posterior": 0.5360980957301497
    },
    "I_9": {
      "phases": [
        "CaCO3_2"
      ],
      "weight_fraction": [
        100.0
      ],
      "rwp": 19.9,
      "score": 0.010811904753537285,
      "dara_score": 0.010811904753537285,
      "normalized_rwp": 0.6683333333333333,
      "missing_peaks": 50,
      "extra_peaks": 13,
      "peaks_calculated": 124,
      "peaks_observed": 85,
      "flag": 106384.52,
      "normalized_flag": 2.093990553626162,
      "interpretation_importance": 0.0,
      "balance_score": 0.375,
      "LLM_phases_likelihood": {
        "CaCO3 (space group 2)": 0.3
      },
      "LLM_phases_explanation": {
        "CaCO3 (space group 2)": "Same as I_4: unlikely to persist at 800\u00b0C due to decomposition."
      },
      "LLM_interpretation_likelihood": 0.2,
      "LLM_interpretation_explanation": "CaCO3 is implausible at the synthesis temperature, and the absence of other expected phases makes this interpretation highly unlikely.",
      "normalized_score": 0.33197925783553756,
      "prior_probability": 0.3020833333333333,
      "fit_quality": 0.5562153081674014,
      "trustworthy": false,
      "posterior_probability": 0.034258757194633574,
      "adjusted_posterior_probability": 0.0034258757194633575,
      "unnormalized_posterior": 0.16802337434223583
    }
  },
  "TRI_63": {
    "I_1": {
      "phases": [
        "Li14V43O114_11",
        "LiV3O8_11"
      ],
      "weight_fraction": [
        99.76669466330708,
        0.2333053366929302
      ],
      "rwp": 5.87,
      "score": 0.6989052836815485,
      "dara_score": 0.6989052836815485,
      "normalized_rwp": 0.9021666666666667,
      "missing_peaks": 8,
      "extra_peaks": 8,
      "peaks_calculated": 86,
      "peaks_observed": 81,
      "flag": 22381.489999999998,
      "normalized_flag": 0.3849924520356798,
      "interpretation_importance": 92.88800679505239,
      "balance_score": 1,
      "LLM_phases_likelihood": {
        "Li14V43O114 (space group 11)": 0.5,
        "LiV3O8 (space group 11)": 0.5
      },
      "LLM_phases_explanation": {
        "Li14V43O114 (space group 11)": "Li14V43O114 is approximately equal to LiV3O8, which is a known phase that can form under these conditions. However, the specific stoichiometry suggests a possible misidentification or a complex phase that is not typically reported. The high weight fraction suggests it is the dominant phase, but the unusual formula reduces confidence.",
        "LiV3O8 (space group 11)": "LiV3O8 is a known phase that can form under these conditions. The low weight fraction suggests it is a minor phase, but its presence is plausible given the synthesis conditions."
      },
      "LLM_interpretation_likelihood": 0.55,
      "LLM_interpretation_explanation": "The interpretation includes plausible phases, but the dominance of the unusual Li14V43O114 phase reduces confidence. The overall composition balance is good, but the specific phase identification is questionable.",
      "normalized_score": 0.861979230492579,
      "prior_probability": 0.8125,
      "fit_quality": 0.8887708546086374,
      "trustworthy": true,
      "posterior_probability": 0.3311350774821774,
      "adjusted_posterior_probability": 0.3311350774821774,
      "unnormalized_posterior": 0.7221263193695179
    },
    "I_2": {
      "phases": [
        "LiV3O8_11",
        "LiV3O8_11"
      ],
      "weight_fraction": [
        100.0,
        0.0
      ],
      "rwp": 6.39,
      "score": 0.6996163499012953,
      "dara_score": 0.6996163499012953,
      "normalized_rwp": 0.8935,
      "missing_peaks": 6,
      "extra_peaks": 8,
      "peaks_calculated": 88,
      "peaks_observed": 81,
      "flag": 23686.64,
      "normalized_flag": 0.40744282950270133,
      "interpretation_importance": 0.0,
      "balance_score": 1,
      "LLM_phases_likelihood": {
        "LiV3O8 (space group 11)": 0.5
      },
      "LLM_phases_explanation": {
        "LiV3O8 (space group 11)": "LiV3O8 is a known phase that can form under these conditions. The 100% weight fraction suggests it is the sole product, which is plausible but may overlook other minor phases or unreacted precursors."
      },
      "LLM_interpretation_likelihood": 0.65,
      "LLM_interpretation_explanation": "This interpretation is plausible, as LiV3O8 is a known phase that can form under these conditions. However, the absence of any other phases or unreacted precursors reduces confidence slightly, as solid-state reactions often result in multiphase products.",
      "normalized_score": 0.8624056921594934,
      "prior_probability": 0.8541666666666666,
      "fit_quality": 0.883135230719831,
      "trustworthy": true,
      "posterior_probability": 0.3459089858863503,
      "adjusted_posterior_probability": 0.3459089858863503,
      "unnormalized_posterior": 0.7543446762398557
    },
    "I_3": {
      "phases": [
        "Li14V43O114_11"
      ],
      "weight_fraction": [
        100.0
      ],
      "rwp": 5.87,
      "score": 0.7032099135423017,
      "dara_score": 0.7032099135423017,
      "normalized_rwp": 0.9021666666666667,
      "missing_peaks": 8,
      "extra_peaks": 8,
      "peaks_calculated": 86,
      "peaks_observed": 81,
      "flag": 22239.13,
      "normalized_flag": 0.38254366397591255,
      "interpretation_importance": 100.0,
      "balance_score": 1,
      "LLM_phases_likelihood": {
        "Li14V43O114 (space group 11)": 0.5
      },
      "LLM_phases_explanation": {
        "Li14V43O114 (space group 11)": "Li14V43O114 is approximately equal to LiV3O8, which is a known phase that can form under these conditions. However, the specific stoichiometry suggests a possible misidentification or a complex phase that is not typically reported. The 100% weight fraction suggests it is the sole product, which is plausible but may overlook other minor phases or unreacted precursors."
      },
      "LLM_interpretation_likelihood": 0.5,
      "LLM_interpretation_explanation": "The interpretation includes a plausible phase, but the dominance of the unusual Li14V43O114 phase reduces confidence. The overall composition balance is good, but the specific phase identification is questionable, and the absence of any other phases or unreacted precursors reduces confidence.",
      "normalized_score": 0.8645534640405821,
      "prior_probability": 0.7916666666666666,
      "fit_quality": 0.8896289324579718,
      "trustworthy": true,
      "posterior_probability": 0.32295593663147226,
      "adjusted_posterior_probability": 0.32295593663147226,
      "unnormalized_posterior": 0.7042895715292277
    }
  },
  "TRI_92": {
    "I_1": {
      "phases": [
        "V2O3_167",
        "CaVO3_62",
        "CaO_225"
      ],
      "weight_fraction": [
        61.846208115947086,
        32.65949037984166,
        5.494301504211269
      ],
      "rwp": 7.22,
      "score": 0.8409480633083849,
      "dara_score": 0.8409480633083849,
      "normalized_rwp": 0.8796666666666667,
      "missing_peaks": 8,
      "extra_peaks": 0,
      "peaks_calculated": 53,
      "peaks_observed": 68,
      "flag": 58554.56999999999,
      "normalized_flag": 0.9660904784076242,
      "interpretation_importance": 99.86464430881047,
      "balance_score": 0.9871555555555556,
      "LLM_phases_likelihood": {
        "V2O3 (space group 167)": 0.8,
        "CaVO3 (space group 62)": 0.9,
        "CaO (space group 225)": 0.7
      },
      "LLM_phases_explanation": {
        "V2O3 (space group 167)": "V2O3 is stable under reducing conditions, such as those provided by flowing argon. It is likely to remain as an unreacted precursor or form due to incomplete reaction.",
        "CaVO3 (space group 62)": "CaVO3 is a plausible phase under these synthesis conditions, as it forms readily from CaCO3 and V2O3 at high temperatures. The space group 62 is consistent with known structures.",
        "CaO (space group 225)": "CaO is likely to form as a by-product from the decomposition of CaCO3, especially if there is excess calcium or incomplete reaction."
      },
      "LLM_interpretation_likelihood": 0.85,
      "LLM_interpretation_explanation": "This interpretation includes plausible phases with reasonable weight fractions. The presence of CaO as a minor phase is consistent with the synthesis conditions, and the composition balance score is high.",
      "normalized_score": 0.9374610224918408,
      "prior_probability": 0.9300074074074074,
      "fit_quality": 0.8989314519417247,
      "trustworthy": true,
      "posterior_probability": 0.22910779626041783,
      "adjusted_posterior_probability": 0.22910779626041783,
      "unnormalized_posterior": 0.8360129090572999
    },
    "I_2": {
      "phases": [
        "V2O3_167",
        "CaVO3_62"
      ],
      "weight_fraction": [
        65.8004928506864,
        34.19950714931359
      ],
      "rwp": 8.51,
      "score": 0.7930070486358638,
      "dara_score": 0.7930070486358638,
      "normalized_rwp": 0.8581666666666667,
      "missing_peaks": 12,
      "extra_peaks": 0,
      "peaks_calculated": 47,
      "peaks_observed": 68,
      "flag": 67908.93999999999,
      "normalized_flag": 1.1204280098505488,
      "interpretation_importance": 78.0265212208488,
      "balance_score": 0.9733222222222222,
      "LLM_phases_likelihood": {
        "V2O3 (space group 167)": 0.8,
        "CaVO3 (space group 62)": 0.9
      },
      "LLM_phases_explanation": {
        "V2O3 (space group 167)": "As above, V2O3 is stable under reducing conditions and likely to remain as an unreacted precursor or form due to incomplete reaction.",
        "CaVO3 (space group 62)": "CaVO3 is expected to form under these synthesis conditions, and the space group 62 is consistent with known structures."
      },
      "LLM_interpretation_likelihood": 0.8,
      "LLM_interpretation_explanation": "This interpretation is plausible, but the absence of CaO suggests a more complete reaction than might be expected. The composition balance score is slightly lower than I_1, indicating a minor imbalance.",
      "normalized_score": 0.9141562230641147,
      "prior_probability": 0.9011046296296296,
      "fit_quality": 0.8768298521324827,
      "trustworthy": true,
      "posterior_probability": 0.2165296792606202,
      "adjusted_posterior_probability": 0.2165296792606202,
      "unnormalized_posterior": 0.7901154391540436
    },
    "I_3": {
      "phases": [
        "V2O3_15",
        "CaVO3_62",
        "CaO_225"
      ],
      "weight_fraction": [
        63.15037443258892,
        32.02515522922033,
        4.824470338190754
      ],
      "rwp": 7.06,
      "score": 0.8233312162330417,
      "dara_score": 0.8233312162330417,
      "normalized_rwp": 0.8823333333333333,
      "missing_peaks": 8,
      "extra_peaks": 0,
      "peaks_calculated": 54,
      "peaks_observed": 68,
      "flag": 59309.52,
      "normalized_flag": 0.9785463807680009,
      "interpretation_importance": 100.0,
      "balance_score": 0.9847888888888888,
      "LLM_phases_likelihood": {
        "V2O3 (space group 15)": 0.5,
        "CaVO3 (space group 62)": 0.9,
        "CaO (space group 225)": 0.7
      },
      "LLM_phases_explanation": {
        "V2O3 (space group 15)": "Space group 15 is less common for V2O3 and may indicate a metastable or kinetically trapped phase. This reduces its likelihood compared to the more stable SG 167.",
        "CaVO3 (space group 62)": "CaVO3 is expected to form under these synthesis conditions, and the space group 62 is consistent with known structures.",
        "CaO (space group 225)": "CaO is likely to form as a by-product from the decomposition of CaCO3, especially if there is excess calcium or incomplete reaction."
      },
      "LLM_interpretation_likelihood": 0.75,
      "LLM_interpretation_explanation": "The presence of a less stable V2O3 polymorph reduces the overall plausibility of this interpretation. However, the other phases are consistent with the synthesis conditions, and the composition balance score is high.",
      "normalized_score": 0.9291500159949895,
      "prior_probability": 0.8869601851851852,
      "fit_quality": 0.8979388942205521,
      "trustworthy": true,
      "posterior_probability": 0.2182618304340922,
      "adjusted_posterior_probability": 0.2182618304340922,
      "unnormalized_posterior": 0.7964360479028413
    },
    "I_4": {
      "phases": [
        "V2O3_167"
      ],
      "weight_fraction": [
        100.0
      ],
      "rwp": 18.27,
      "score": 0.5678824045236142,
      "dara_score": 0.5678824045236142,
      "normalized_rwp": 0.6955000000000001,
      "missing_peaks": 22,
      "extra_peaks": 0,
      "peaks_calculated": 26,
      "peaks_observed": 68,
      "flag": 111964.63,
      "normalized_flag": 1.84730180686892,
      "interpretation_importance": 19.794108694634243,
      "balance_score": 0.5925925925925926,
      "LLM_phases_likelihood": {
        "V2O3 (space group 167)": 0.8
      },
      "LLM_phases_explanation": {
        "V2O3 (space group 167)": "V2O3 is stable under reducing conditions and likely to remain as an unreacted precursor or form due to incomplete reaction."
      },
      "LLM_interpretation_likelihood": 0.5,
      "LLM_interpretation_explanation": "This interpretation is incomplete, as it lacks the expected CaVO3 phase. The low composition balance score indicates a significant elemental imbalance.",
      "normalized_score": 0.7753413960741484,
      "prior_probability": 0.5540123456790124,
      "fit_quality": 0.7221137986913829,
      "trustworthy": false,
      "posterior_probability": 0.10963569424700749,
      "adjusted_posterior_probability": 0.01096356942470075,
      "unnormalized_posterior": 0.4000599594601952
    },
    "I_5": {
      "phases": [
        "V2O3_15"
      ],
      "weight_fraction": [
        100.0
      ],
      "rwp": 18.18,
      "score": 0.5539311764353132,
      "dara_score": 0.5539311764353132,
      "normalized_rwp": 0.697,
      "missing_peaks": 22,
      "extra_peaks": 1,
      "peaks_calculated": 29,
      "peaks_observed": 68,
      "flag": 111817.34,
      "normalized_flag": 1.844871672610148,
      "interpretation_importance": 19.218823024762376,
      "balance_score": 0.5925925925925926,
      "LLM_phases_likelihood": {
        "V2O3 (space group 15)": 0.5
      },
      "LLM_phases_explanation": {
        "V2O3 (space group 15)": "Space group 15 is less common for V2O3 and may indicate a metastable or kinetically trapped phase. This reduces its likelihood compared to the more stable SG 167."
      },
      "LLM_interpretation_likelihood": 0.4,
      "LLM_interpretation_explanation": "This interpretation is incomplete, as it lacks the expected CaVO3 phase. The low composition balance score indicates a significant elemental imbalance, and the less stable V2O3 polymorph further reduces plausibility.",
      "normalized_score": 0.7652268146682033,
      "prior_probability": 0.5123456790123456,
      "fit_quality": 0.7197422715560678,
      "trustworthy": false,
      "posterior_probability": 0.10105713285334084,
      "adjusted_posterior_probability": 0.010105713285334085,
      "unnormalized_posterior": 0.3687568428342816
    },
    "I_6": {
      "phases": [
        "CaVO3_62"
      ],
      "weight_fraction": [
        100.0
      ],
      "rwp": 25.21,
      "score": 0.2514232730369862,
      "dara_score": 0.2514232730369862,
      "normalized_rwp": 0.5798333333333333,
      "missing_peaks": 33,
      "extra_peaks": 2,
      "peaks_calculated": 25,
      "peaks_observed": 68,
      "flag": 151508.53999999998,
      "normalized_flag": 2.499735851385138,
      "interpretation_importance": 0.0,
      "balance_score": 0.9722222222222222,
      "LLM_phases_likelihood": {
        "CaVO3 (space group 62)": 0.9
      },
      "LLM_phases_explanation": {
        "CaVO3 (space group 62)": "CaVO3 is expected to form under these synthesis conditions, and the space group 62 is consistent with known structures."
      },
      "LLM_interpretation_likelihood": 0.6,
      "LLM_interpretation_explanation": "While CaVO3 is a plausible phase, the absence of V2O3 or CaO suggests an incomplete interpretation. The composition balance score is reasonable, but the lack of expected phases reduces overall plausibility.",
      "normalized_score": 0.5204064892048432,
      "prior_probability": 0.8171296296296295,
      "fit_quality": 0.5600243852905032,
      "trustworthy": true,
      "posterior_probability": 0.12540786694452152,
      "adjusted_posterior_probability": 0.12540786694452152,
      "unnormalized_posterior": 0.4576125185359899
    }
  },
  "ARR_24": {
    "I_1": {
      "phases": [
        "Mn2O3_61"
      ],
      "weight_fraction": [
        100.0
      ],
      "rwp": 5.12,
      "search_result_rwp": 7.16,
      "score": 0.49569316841899685,
      "search_result_score": 0.30095575337438196,
      "dara_score": 0.49569316841899685,
      "normalized_rwp": 0.9146666666666667,
      "missing_peaks": 26,
      "extra_peaks": 0,
      "peaks_calculated": 25,
      "peaks_observed": 54,
      "flag": 140918.99,
      "normalized_flag": 0.9714303539004325,
      "excess_bkg_high_intesity_peaks": 7.759107806691442,
      "excess_bkg_low_angle_region": 11.40523882896764,
      "excess_bkg_high_angle_region": 9.075427224513849,
      "signal_above_bkg": 84.99414565302268,
      "interpretation_importance": 0.0,
      "balance_score": 0.877914951989026,
      "LLM_phases_likelihood": {
        "Mn2O3 (space group 61)": 0.6
      },
      "LLM_phases_explanation": {
        "Mn2O3 (space group 61)": "Space group 61 (Pbcn) is a known polymorph of Mn2O3, but it is not the most stable form at 600\u00b0C in air. The more stable form is typically the cubic Ia-3 (SG 206). However, given the synthesis conditions, some Mn2O3 may remain unreacted, especially if the reaction is incomplete."
      },
      "LLM_interpretation_likelihood": 0.3,
      "LLM_interpretation_explanation": "This interpretation is unlikely because it only includes Mn2O3, which suggests no reaction occurred to form the target BaMn8O16. The absence of any barium-containing phases or other manganese oxides indicates a significant deviation from the expected reaction products.",
      "normalized_score": 0.7213968741711144,
      "prior_probability": 0.6371170553269319,
      "fit_quality": 0.8502434025014827,
      "trustworthy": false,
      "unnormalized_posterior": 0.541704572912896,
      "posterior_probability": 0.34020783255000747,
      "adjusted_posterior_probability": 0.03402078325500075
    },
    "I_2": {
      "phases": [
        "Mn2O3_206",
        "C_12"
      ],
      "weight_fraction": [
        60.11346612857083,
        39.88653387142917
      ],
      "rwp": 4.87,
      "search_result_rwp": 6.84,
      "score": 0.6175846988481045,
      "search_result_score": 0.35434510465784097,
      "dara_score": 0.6175846988481045,
      "normalized_rwp": 0.9188333333333334,
      "missing_peaks": 18,
      "extra_peaks": 4,
      "peaks_calculated": 44,
      "peaks_observed": 54,
      "flag": 103990.92,
      "normalized_flag": 0.7168653154413863,
      "excess_bkg_high_intesity_peaks": 6.404017857142851,
      "excess_bkg_low_angle_region": 10.987481590574376,
      "excess_bkg_high_angle_region": 8.72721996517701,
      "signal_above_bkg": 89.38986350962364,
      "interpretation_importance": 100.0,
      "balance_score": 0.877914951989026,
      "LLM_phases_likelihood": {
        "Mn2O3 (space group 206)": 0.8,
        "C (space group 12)": 0.0
      },
      "LLM_phases_explanation": {
        "Mn2O3 (space group 206)": "Mn2O3 in the cubic Ia-3 (SG 206) is the stable form at 600\u00b0C in air. It is plausible as an unreacted precursor or a by-product of incomplete reaction.",
        "C (space group 12)": "Carbon in a crystalline form is not expected to form or persist under these conditions. The presence of carbon as a solid phase is physically implausible in this context."
      },
      "LLM_interpretation_likelihood": 0.2,
      "LLM_interpretation_explanation": "The presence of carbon as a solid phase is highly implausible, significantly reducing the credibility of this interpretation. While Mn2O3 is plausible, the absence of any barium-containing phases or other manganese oxides suggests an incomplete or incorrect phase identification.",
      "normalized_score": 0.8100416844594501,
      "prior_probability": 0.5954503886602651,
      "fit_quality": 0.8825694503753723,
      "trustworthy": false,
      "unnormalized_posterior": 0.525526322245692,
      "posterior_probability": 0.3300473726440779,
      "adjusted_posterior_probability": 0.033004737264407794
    },
    "I_3": {
      "phases": [
        "Mn2O3_206"
      ],
      "weight_fraction": [
        100.0
      ],
      "rwp": 5.21,
      "search_result_rwp": 7.2,
      "score": 0.506252244811599,
      "search_result_score": 0.3087098683063856,
      "dara_score": 0.506252244811599,
      "normalized_rwp": 0.9131666666666667,
      "missing_peaks": 25,
      "extra_peaks": 0,
      "peaks_calculated": 27,
      "peaks_observed": 54,
      "flag": 144804.81999999998,
      "normalized_flag": 0.9982174690514629,
      "excess_bkg_high_intesity_peaks": 7.457992565055758,
      "excess_bkg_low_angle_region": 10.723122238586148,
      "excess_bkg_high_angle_region": 9.292280494991164,
      "signal_above_bkg": 84.55039924709202,
      "interpretation_importance": 1.1809208781740448,
      "balance_score": 0.877914951989026,
      "LLM_phases_likelihood": {
        "Mn2O3 (space group 206)": 0.8
      },
      "LLM_phases_explanation": {
        "Mn2O3 (space group 206)": "As in I_2, Mn2O3 in the cubic Ia-3 (SG 206) is the stable form at 600\u00b0C in air. It is plausible as an unreacted precursor or a by-product of incomplete reaction."
      },
      "LLM_interpretation_likelihood": 0.25,
      "LLM_interpretation_explanation": "This interpretation is unlikely because it only includes Mn2O3, suggesting no reaction occurred to form the target BaMn8O16. The absence of any barium-containing phases or other manganese oxides indicates a significant deviation from the expected reaction products.",
      "normalized_score": 0.7295245430835199,
      "prior_probability": 0.6162837219935985,
      "fit_quality": 0.8519526254722845,
      "trustworthy": false,
      "unnormalized_posterior": 0.5250445349882776,
      "posterior_probability": 0.3297447948059146,
      "adjusted_posterior_probability": 0.03297447948059146
    }
  },
  "ARR_45": {
    "I_1": {
      "phases": [
        "Ti77(NO4)27_63",
        "CaP2(HO2)4_2",
        "Ti3O5_12"
      ],
      "weight_fraction": [
        48.13493094878617,
        37.38022994682078,
        14.484839104393055
      ],
      "rwp": 10.98,
      "search_result_rwp": 11.47,
      "score": 0.015005094886469367,
      "search_result_score": 0.07063127280626255,
      "dara_score": 0.015005094886469367,
      "normalized_rwp": 0.817,
      "missing_peaks": 49,
      "extra_peaks": 14,
      "peaks_calculated": 127,
      "peaks_observed": 90,
      "flag": 207600.86000000004,
      "normalized_flag": 1.042168335693681,
      "excess_bkg_high_intesity_peaks": 15.554849639983058,
      "excess_bkg_low_angle_region": 16.666666666666668,
      "excess_bkg_high_angle_region": 12.017079889807157,
      "signal_above_bkg": 87.89380346308678,
      "interpretation_importance": 21.093226337633496,
      "balance_score": 0.75274,
      "LLM_phases_likelihood": {
        "Ti77(NO4)27 (space group 63)": 0.1,
        "CaP2(HO2)4 (space group 2)": 0.1,
        "Ti3O5 (space group 12)": 0.8
      },
      "LLM_phases_explanation": {
        "Ti77(NO4)27 (space group 63)": "Ti5N2O7 is not a known stable phase under these conditions. The presence of nitrogen in the structure is highly unlikely given the synthesis atmosphere and temperature. This phase is thermodynamically implausible.",
        "CaP2(HO2)4 (space group 2)": "This phase is not a recognized stable compound. The presence of hydrogen in the form of HO2 groups is unlikely to persist at 900\u00b0C in ambient air, making this phase implausible.",
        "Ti3O5 (space group 12)": "Ti3O5 is a known phase that can form under these conditions. It is a plausible product given the presence of TiO2 and the high temperature."
      },
      "LLM_interpretation_likelihood": 0.15,
      "LLM_interpretation_explanation": "The interpretation includes phases that are chemically implausible under the given conditions, such as Ti77(NO4)27 and CaP2(HO2)4. Ti3O5 is the only plausible phase, but its low weight fraction and the overall poor composition balance score significantly reduce the likelihood of this interpretation.",
      "normalized_score": 0.33492780512907117,
      "prior_probability": 0.5015983333333333,
      "fit_quality": 0.6563092683763571,
      "trustworthy": false,
      "unnormalized_posterior": 0.3292036351688,
      "posterior_probability": 0.4857326604263028,
      "adjusted_posterior_probability": 0.048573266042630285
    },
    "I_2": {
      "phases": [
        "TiNiO3_148"
      ],
      "weight_fraction": [
        100.0
      ],
      "rwp": 9.03,
      "search_result_rwp": 11.8,
      "score": 0.13118793271871443,
      "search_result_score": 0.006021237331216605,
      "dara_score": 0.13118793271871443,
      "normalized_rwp": 0.8495,
      "missing_peaks": 58,
      "extra_peaks": 0,
      "peaks_calculated": 25,
      "peaks_observed": 90,
      "flag": 355913.19,
      "normalized_flag": 1.786704818437307,
      "excess_bkg_high_intesity_peaks": 21.130453197797536,
      "excess_bkg_low_angle_region": 21.130453197797536,
      "excess_bkg_high_angle_region": 13.26611570247935,
      "signal_above_bkg": 77.06273834337965,
      "interpretation_importance": 100.0,
      "balance_score": 0.364,
      "LLM_phases_likelihood": {
        "TiNiO3 (space group 148)": 0.7
      },
      "LLM_phases_explanation": {
        "TiNiO3 (space group 148)": "TiNiO3 is a plausible phase that can form under these conditions. The synthesis temperature and atmosphere are conducive to the formation of this phase, although the single-phase interpretation suggests a lack of completeness in capturing all possible reaction products."
      },
      "LLM_interpretation_likelihood": 0.4,
